Repository: YotsuBotfds/offlinecompendium

File: guides/lite/lime-kiln-construction.html
Lime Kiln Construction

Home ›
Industrial Chemistry ›
Lime Kiln Construction

Lime Kiln Construction

Build pit lime kilns, shaft lime kilns, and draw kilns for quicklime production. Covers limestone identification, kiln design, airflow, burn cycle, quicklime handling, slaking, and mortar mixing.

●●○○ intermediate
~7 min
Updated: 2026-02-20

Contents

Overview

Limestone Identification

Pit Lime Kiln

Shaft Lime Kiln

Draw Kiln (Semi-Continuous)

Airflow Management

Burn Cycle

Quicklime Handling

Slaking Process

Lime Putty & Mortar Mixing

Quality Testing

Safety & Troubleshooting

Maintenance

Overview

Lime is one of the oldest and most essential chemical products in human civilization. Produced by heating calcium carbonate (limestone) to >900°C, quicklime (CaO) is the raw material for mortar, plaster, soil amendment, water treatment, disinfection, and numerous other applications. Unlike cement (which requires precise temperature control and expensive equipment), lime production is achievable with basic materials and can be done at small scale.

This guide covers three kiln designs: pit kilns (simplest, single-use), shaft kilns (permanent, continuous production), and draw kilns (advanced, semi-continuous). A small kiln produces 10–50 kg of quicklime per burn; larger ones can produce 100+ kg.

Quicklime properties:

Chemical formula: CaO

Molecular weight: 56 g/mol

Appearance: white, caustic powder or chunks

Extremely exothermic when wet: Reacts with water with vigorous heat release (ΔH = −65 kJ/mol)

pH when slaked: ~13 (highly alkaline)

Historically used in warfare ("Greek fire," burning defenses)

Limestone Identification

The feedstock must be pure or nearly pure calcium carbonate (CaCO₃), with minimal silica (SiO₂) or clay impurities. Impurities reduce yield and produce inferior mortar.

Visual identification:

Property	Chalk	Limestone	Marble	Notes	

Hardness (Mohs scale)	1.5–2 (scratches easily with knife)	3–4 (scratches with difficulty)	3–4 (scratches with difficulty)	Hardness indicates purity and density	

Texture	Fine, dusty	Crystalline, dense	Crystalline, translucent	Marble is recrystallized limestone	

Color	White, gray	White, cream, yellow, gray	White, pink, veined	Color variation is common; not diagnostic	

Fizz test (vinegar)	Vigorous bubbling	Vigorous bubbling	Vigorous bubbling	All three are CaCO₃; this confirms presence	

Density	Low (porous)	Medium	High (dense)	Marble is denser and more uniform	

Typical origin	Chalk beds (sedimentary)	Seashell beds, coral (sedimentary)	Buried limestone heated/compressed	Marble is higher purity	

Acid test (confirmatory):

Chip a small sample.

Drop a few drops of vinegar (5% acetic acid) or dilute hydrochloric acid on the chip.

Result: vigorous bubbling → calcium carbonate is present. This confirms the rock is usable for lime.

Result: no bubbling or slow fizz → the rock contains significant silica or clay; reject it or blend carefully.

Sourcing limestone:

Limestone outcrops (quarries, cliff faces, stream beds where visible white/cream stone is exposed).

Seashell deposits (coastal regions or ancient shell beds).

Chalk beds (in regions with chalk geology; chalk is softer limestone).

Avoid rocks with visible clay seams or sand inclusions; these will contaminate the lime.

If you're unsure of a deposit, bring samples to a geologist, or test by burning: a small sample in a fire should turn white as CO₂ burns off, indicating CaCO₃ is present.

Pit Lime Kiln

The simplest, single-use design. Suitable for one-time production of 10–50 kg of lime.

Construction (site is 4' diameter, 4' deep pit):

Excavation: Dig a circular pit 4–5' diameter, 4–5' deep. The bottom should be flat and firm.

Lining: Line the bottom and sides with stone or brick (if available) to prevent soil collapse and retain heat. If stone lining is unavailable, the bare earth works but collapses more easily.

Floor: The very bottom can be left bare earth or covered with a layer of ash (which acts as insulation).

Vent hole (optional): Drill or dig a small horizontal tunnel (6–8" diameter) near the bottom on one side to allow air intake; the other side gets a draft outlet.

Filling and firing:

Build a small fire (kindling + dry wood) at the bottom using 1 cubic foot of wood.

Once the fire is established, add broken limestone chunks (~2–3" diameter) in alternating layers with fuel (charcoal, wood, or dried dung):

Layer 1: 12–18" of limestone

Layer 2: 6–12" of fuel

Layer 3: 12–18" of limestone

Layer 4: 6–12" of fuel

Continue until full, topping with limestone

Total limestone in a full 4' pit: ~1 ton (produces ~500 kg quicklime).

Light the top of the pile with dry kindling (sticks, straw, charcoal).

Burn cycle:

The fire will burn through the fuel layers, heating the limestone as it moves up and down through natural convection.

Monitor temperature by observing the flame color and intensity. The top should glow red (700–900°C) for 24–48 hours.

Initially, vigorous CO₂ release produces lots of white smoke and gas. As temperature reaches 900°C+, smoke diminishes and the exhaust becomes clear.

Completion signs:

Smoke production drops significantly (most CO₂ has been driven off).

The limestone surface appears white and powdery.

Weight of material appears to decrease noticeably (CO₂ loss is ~44% of original weight).

Allow to cool for 24–48 hours.

Extraction:

Once cooled, carefully remove burnt limestone (quicklime chunks) from the pit.

Sort out any unburnt or partially burnt limestone (darker, heavier pieces); these can be re-burned.

Store quicklime in airtight containers (dry, cool place) away from moisture.

Pit kilns are labor-intensive and inefficient. ~40–50% of limestone may not fully decompose. Use only for small batches. Shaft kilns (below) are far more practical for regular production.

Shaft Lime Kiln

A permanent structure designed for continuous production. More complex but much more efficient (75–90% limestone conversion).

Basic design:

A shaft kiln is essentially a vertical cylinder 10–15' tall and 4–6' internal diameter, built from stone or brick. Limestone and fuel are loaded continuously from the top; quicklime is drawn from the bottom.

Materials needed:

Stone or brick: ~5,000–10,000 units (enough to build a 12' tall, 5' diameter cylinder)

Mortar (clay + straw, or lime-based if available)

Iron grates or wooden bars (for internal cross-bars)

Fuel: ~500–1000 kg (charcoal or dry wood per burn cycle)

Construction steps:

Foundation: Build on firm, level ground (bedrock or compacted earth). Lay a circular stone foundation 6' diameter, ~1' tall.

Cylindrical shaft: Dry-stack or mortared stone/brick in a circular wall 12–15' tall, 5' internal diameter. Walls should be 1.5–2' thick for insulation.

Internal grates: At the bottom, install two perpendicular iron bars or thick wooden poles across the interior (about 2' above the floor). These support the limestone and fuel, creating an air space below.

Bottom arch: Above the grates, build a small arched opening (24" wide, 18" tall) on one side, facing outward. This is the draw hole (for removing finished lime).

Top opening: Leave the top open for loading limestone and fuel.

Chimney: Extend the shaft 2–3' above the rim and optionally add a narrow chimney (1–2' tall) to improve draft.

Insulation: The walls retain heat; no additional lining is needed, but a clay cap on the chimney helps.

Airflow design:

The shaft kiln relies on natural draft (hot air rises, pulling cool air up from below).

The air enters from gaps in the grates at the bottom.

Limestone and fuel are loaded at the top; heat flows down as CO₂ rises and hot gases escape the chimney.

Stoking and burn cycle:

Startup: Build a fire at the bottom using charcoal and kindling. Once established, add limestone chunks and fuel alternately.

Continuous feed: Every 4–6 hours, add new limestone (10–20 chunks, ~100 lbs) and 10–20 lbs of fuel (charcoal is ideal; wood works if dry).

Draw cycle: Every 8–12 hours, draw out ~50–100 lbs of finished quicklime through the draw hole at the bottom. Remove only material that is white and crumbly; darker material is incompletely converted and should be re-burned.

Temperature monitoring: Watch the chimney exhaust. White/gray smoke = active CO₂ release. Clear exhaust = limestone near completion. Adjust fuel feed accordingly.

Yield:

A shaft kiln producing 100 lbs of limestone/day = ~30–40 lbs of quicklime (44% weight loss). With a 12–15 ton limestone stockpile, continuous operation yields 3–5 tons of quicklime per month at moderate scale.

Charcoal is much cleaner and more efficient than wood; if you can make or source charcoal (see Charcoal Production), use it exclusively for lime kilns.

Draw Kiln (Semi-Continuous)

A draw kiln is an intermediate design between pit and shaft kilns. It has a small draw hole at the bottom and a controlled draft, allowing removal of burnt lime without stopping the fire.

Design:

Similar to a shaft kiln but smaller (8–10' tall, 3–4' diameter) and with a more sophisticated draw mechanism:

Bottom draw chamber: A small room or box (2' × 2' × 2') sealed except for a draw opening (18" wide, 12" tall).

Air inlet: A pipe or duct feeds air from the side, just above the draw opening, ensuring air flows through freshly drawn lime.

Upper shaft: Above the draw chamber, the limestone/fuel zone is 6–8' tall.

Grates: Movable iron bars above the draw chamber support the load and allow selective removal.

Operation:

Start with a hot fire in the draw chamber.

Load limestone and fuel into the upper shaft.

Every 6–8 hours, open the draw door and rake out 30–60 lbs of lime onto a metal sheet.

Close the door; the fire continues beneath, heating new limestone.

Advantages:

More efficient than pit kilns (70–85% conversion).

Slower and less labor-intensive than shaft kilns.

Suitable for small-scale operations (20–50 kg per day).

Airflow Management

The key to efficient lime burning is adequate airflow through the kiln to supply oxygen and remove CO₂.

Natural draft factors:

Chimney height: A taller chimney (12–15' vs 6–8') increases the buoyancy-driven draft. Doubling height increases draft by ~40%.

Kiln diameter: Narrower kilns (3–4') have faster vertical draft than wide ones (6–8'), improving contact between hot gases and limestone.

Temperature gradient: A steep temperature difference between the kiln (900°C+) and outside (~20°C) drives draft.

Vent sizing:

If the kiln has forced air inlets, they should be 4–6 sq inches total area for a 5' diameter shaft.

The chimney outlet should match or be slightly larger than the inlet area to prevent back-pressure.

A 2' tall chimney above the rim of a 12' shaft provides ~4–5 inches of draft pressure (sufficient for 5–10 kg/hr burn rate).

Troubleshooting draft:

Smoke backing out the top: Chimney is too small or blocked; increase inlet area or clear blockages.

Uneven burn (cold spots in the kiln): Airflow is channeling around the limestone; compact the load or rebuild grates to distribute air.

Flame extinguishing: Not enough air; widen inlet or clear ash blocking vents.

Carbon monoxide: A poorly ventilated kiln can produce dangerous CO. Never operate a kiln indoors without active venting to the outside.

Burn Cycle

Heating limestone to decompose it (CaCO₃ → CaO + CO₂) is a precise process. Too little heat produces calcium carbonate dust (useless). Too much heat produces calcium oxide that re-absorbs CO₂ from the air (calcium carbonate again).

Temperature targets:

700–800°C: CO₂ begins to release; slow process.

900°C: Ideal. Most CaCO₃ decomposes rapidly at this temperature.

1000–1100°C: Faster decomposition but risk of over-burning and sintering (chunks fusing together).

Time at temperature:

At 900°C, a 3" limestone chunk requires ~4–6 hours to fully decompose (CO₂ diffuses from the interior).

Smaller chunks (1–2") burn in 1–2 hours.

Larger chunks (4–5") may require 8+ hours.

Completion signs:

Visual: The burnt limestone is bright white and crumbly (not gray, not sintered).

Weight loss: Original limestone weight drops by ~44% (CO₂ loss).

Smoke: Vigorous white smoke during active burning; minimal smoke when complete.

Cooling:

Quicklime is still reactive at 200–300°C. Do not expose it to moisture until fully cooled.

Cooling takes 24–48 hours, depending on kiln size.

Store under a dry roof immediately after removal to prevent re-absorption of CO₂ and moisture.

Quicklime Handling

QUICKLIME IS EXTREMELY HAZARDOUS.

Caustic: Burns skin instantly on contact. Causes severe alkaline burns worse than acidic burns.

Exothermic with water: Reacts violently with moisture. Even humid air can trigger heating. When mixed with water for slaking, it reaches boiling temperatures (>80°C).

Dust: Inhaling quicklime dust causes severe respiratory damage.

Eyes: Quicklime in the eyes causes permanent blindness.

Safety protocols:

Wear a full face shield, chemical-resistant gloves (thick rubber or leather), a long-sleeved shirt, and pants.

Wear a respirator (P100 or better) when handling dry quicklime.

Work outdoors or in very well-ventilated spaces.

Have a water source nearby (for washing skin immediately if exposed, not for drinking).

Never allow quicklime near children or untrained personnel.

If exposed to skin: brush off dry quicklime first (do not wet it), then wash with water.

If in eyes: flush with copious water for 15+ minutes; seek emergency medical attention immediately.

Storage:

Store in airtight containers (sealed buckets, drums, or cans).

Keep in a cool (below 70°F), completely dry location.

A sealed container prevents moisture and CO₂ absorption.

Quicklime will absorb moisture from humid air and gradually convert back to calcium carbonate (CaCO₃) and calcium hydroxide (Ca(OH)₂), reducing its potency.

Storage shelf-life: 6–12 months in ideal conditions, 3–6 months in humid climates.

Slaking Process

Slaking is the controlled hydration of quicklime to produce calcium hydroxide (hydrated lime or slaked lime):

CaO + H₂O → Ca(OH)₂ + heat (ΔH = −65 kJ/mol; highly exothermic)

Controlled slaking:

Equipment: A metal drum or wooden barrel, a long wooden stick (for stirring), and a water source.

Procedure:

Place ~10 lbs of quicklime in the drum.

Slowly add water (start with 2–3 liters for 10 lbs quicklime).

The mixture will heat violently. Stir constantly with the wooden stick; this distributes heat and prevents local boiling.

Add water gradually, one liter at a time, until all quicklime is converted to a white paste (no more chunks visible).

The final mixture should be a thick cream.

Cooling: Allow to cool for 1–2 hours before use or storage.

Hydrated lime putty:

Once cooled, the slaked lime can be:

Stored as a putty (thick paste) for months in sealed containers, away from CO₂. As it sits, fine particles settle and the surface may develop a thin carbonate crust (from CO₂ absorption); scrape this off before use.

Dried to a powder by spreading on a tray in sun or a drying oven (~60°C). Once dry, it's shelf-stable for years.

Slake in small batches (5–20 lbs at a time). Larger batches are harder to control and risk boiling over. The exothermic reaction is severe enough to cause steam burns.

Lime Putty & Mortar Mixing

Hydrated lime is the basis for mortar, plaster, and soil treatment.

Lime mortar for masonry:

Material	Ratio (by volume)	Use	Notes	

Lime putty : sand	1:3	General masonry	Slow-setting; can take weeks to harden; workable for 1–2 hours	

Lime putty : sand : pozzolan	1:2:1	Underwater/wet environments	Pozzolans (volcanic ash, brick dust) accelerate curing	

Lime putty : hair	1:0.1 (by weight)	Plaster (interior)	Hair reinforcement prevents cracking; produces very durable plaster	

Hydrated lime powder : sand : water	1:3:add as needed	Quick mortar	Powder form allows precise ratios; add water to reach trowel-able consistency	

Preparation:

Mix lime putty with sand (or hydrated lime powder with water to form a thick paste, then add sand).

Use coarse, well-graded sand (mix of grain sizes 0.1–2 mm). Fine sand alone produces weak, shrink-prone mortar.

For plaster, add straw or animal hair (1–2 cm length) to prevent deep cracks. Mix thoroughly until fibers are evenly distributed.

For underwater/damp applications, add pozzolanic material (volcanic ash, kiln dust, brick dust) at 10–20% by weight to increase strength.

Application:

Apply with a trowel to joints or surfaces.

Press firmly into cracks and joints.

Smooth and finish as desired.

Curing: Lime mortar cures slowly (carbonation: CaO + CO₂ from air → CaCO₃). Full strength is reached in 6–12 months depending on thickness and humidity. Do not load heavily for at least 2 weeks.

Soil amendment (agricultural):

Quicklime or hydrated lime is added to acidic soils to raise pH:

Typical application: 1–2 tons of quicklime per acre (for very acidic soil, pH <5).

Apply and plow in; effects take weeks to months as the lime reacts with soil acids.

Water treatment:

Hydrated lime can clarify turbid water and remove hardness (Ca²⁺, Mg²⁺ ions cause hardness):

Dosage: ~100–200 mg/liter, depending on water quality.

Stir, allow particles to settle, decant the clear water. The limestone precipitate contains hard minerals and can be discarded.

Quality Testing

Purity test (simple):

Add 1 tablespoon of quicklime to 8 oz of cold water in a glass.

Stir; the mixture will heat (exothermic reaction).

A pure sample reaches 60–70°C and produces a thick white paste.

Poor-quality lime (with silica impurities) will be thin, grainy, and heat less.

Strength test (mortar):

Mix lime putty, sand, and water into a mortar.

Trowel onto a brick or stone.

After 1 week, attempt to chip away the mortar with a chisel. A strong mortar resists chipping and breaks cleanly; weak mortar crumbles.

CO₂ absorption test:

Place fresh quicklime on a tray in open air for 1 week.

If it hardens into a solid (re-absorbing CO₂), it is re-carbonating (sign of poor storage or old material).

It should remain a powder or crumbly solid.

Safety & Troubleshooting

Common kiln problems:

Problem	Cause	Solution	

White smoke ceases quickly	Insufficient fuel or limestone unburnt	Add more fuel; increase air intake	

Flame/glow disappears (cold kiln)	Blocked air inlet (ash buildup)	Clear ash from inlet; reduce load	

Unburnt limestone remains	Incomplete decomposition (too cool)	Add more fuel; increase draft	

Sintered/fused chunks	Over-burning at >1000°C	Reduce fuel; allow lower temperature	

Quicklime absorbs moisture (turns to slurry)	Poor storage (humid or wet)	Use sealed containers; store in dry location	

Lime contamination:

If limestone contains clay (gray or yellowish chunks), these do not convert to lime. They melt and fuse at high temperature, creating lumps. Remove these before burning or accept that yield will be lower (50–60% instead of 70–90%).

Maintenance

Kiln care:

Inspect the shaft annually for brick/stone erosion. Repoint mortar joints as needed.

Clean ash accumulation from the bottom air chamber every 50–100 burn hours.

Check the draw door for wear; replace if it no longer seals properly.

Tool care:

Keep the wooden stirring sticks and shovels dry between uses.

Iron tools (grates, bars) will rust if exposed to moisture; oil or wax them for storage.

Charcoal/fuel storage:

Store fuel in a dry location. Wet fuel produces excessive smoke and poor draft.

Charcoal is hygroscopic; keep it in sealed containers or under cover.

Related Guides

Lime, Cement & Mortar
Construction & Carpentry
Stone Masonry Construction
Soil Science & Land Remediation
Brick Making & Fired Earth

Offline Knowledge Compendium — Lite/E-ink Edition
