Repository: YotsuBotfds/offlinecompendium

File: guides/lite/microstructure-phase-diagrams.html
Microstructure & Phase Diagrams

Home ›
Metalworking ›
Microstructure & Phase Diagrams

Microstructure & Phase Diagrams

Iron-carbon phase diagram, austenite/ferrite/pearlite/martensite, crystal structure basics, grain boundaries, heat treatment theory, cold working, and alloy phase diagrams.

●●●○ advanced
~16 min
Updated: 2026-02-20

Contents

Crystal Structure Basics

Iron-Carbon Phase Diagram

Steel Phases and Microstructures

Heat Treatment Theory

Cold Working and Work Hardening

Alloy Phase Diagrams

Practical Application: Hardening a Tool

Reading Microstructure (Optical Microscopy)

Conclusion

Steel properties are determined by its microstructure — the arrangement of atoms and phases at microscopic scale. Understanding microstructure, phase diagrams, and how heat treatment changes structure enables you to control steel properties (hardness, toughness, ductility) precisely.

Crystal Structure Basics

Atomic Arrangement

Metals are crystalline: atoms arranged in repeating three-dimensional patterns.

Iron (Fe) crystal structures:

Ferrite (α-iron):

Cubic (BCC — body-centered cubic): Iron atom at cube center + 8 at corners

Stable below 912°C

Relatively weak, ductile

Magnetic

Solves small amount of carbon (~0.02% at room temperature)

Austenite (γ-iron):

Cubic (FCC — face-centered cubic): Iron atoms at corners + 6 at face centers

Stable 912–1394°C

Stronger than ferrite

Non-magnetic

Dissolves much more carbon (~2% at 1150°C)

Delta (δ-iron):

BCC (like ferrite)

Stable above 1394°C

Rare in normal metallurgy

Grain Structure

Real metal contains many crystal grains (individual crystals) separated by grain boundaries.

Grain boundary effects:

Barrier to dislocation movement (dislocations carry deformation)

Small grains = more boundaries = higher strength, lower ductility

Large grains = fewer boundaries = lower strength, higher ductility

Heat treatment controls grain size

Visible by etching: Polished and acid-etched steel reveals grain boundaries (optical microscope)

Iron-Carbon Phase Diagram

The foundation of steel metallurgy; shows what phases exist at different temperatures and carbon content.

Reading the Diagram

Axes:

X-axis: Carbon content (% by weight), 0–6% (steels 0–2%, cast irons 2–6%)

Y-axis: Temperature (°C), typically 0–1500°C

Key regions:

Region	Composition	Phases Present	Notes	

Ferrite (α)	<0.02% C	Pure ferrite	Room temperature; soft, ductile	

Pearlite (eutectoid)	~0.77% C	Ferrite + cementite lamellae	Strength increased; still ductile	

Martensite	Any C% (0–2%)	BCT crystal structure	Very hard, brittle if not tempered	

Austenite (γ)	>0.02% C at temp	FCC iron dissolving carbon	High-temperature phase	

Cementite (Fe₃C)	6.7% C	Iron carbide compound	Very hard, brittle	

Key Temperatures

Upper critical temperature (A₃ line):

Below A₃: Ferrite + pearlite

Above A₃: Austenite

Varies with carbon content (higher C = lower A₃)

Lower critical temperature (A₁ line):

At 0.77% C (eutectoid), A₁ = 727°C

Below: Ferrite + cementite (pearlite)

Above: Austenite

Austenite formation temperature:

For most steels: ~750°C (depends on composition)

Heating above this transforms ferrite/pearlite → austenite

Steel Phases and Microstructures

Ferrite

Pure iron or low-carbon iron; BCC structure.

Properties:

Hardness: 80–130 HV

Strength: 200–300 MPa

Ductility: Very high

Toughness: Excellent

Appearance: White, soft

Found in:

Pure iron (very low carbon)

Hypoeutectoid steels (C < 0.77%) at room temperature

Dual-phase with pearlite

Cementite (Fe₃C)

Iron carbide; extremely hard but brittle.

Properties:

Hardness: 800–1000 HV (very hard)

Strength: Very high

Ductility: None; brittle

Toughness: Poor

Appearance: White/light gray, brittle

Found in:

Hypereutectoid steels (C > 0.77%)

Network along grain boundaries (detrimental to toughness)

Pearlite (Eutectoid Microstructure)

Layered (lamellar) structure of ferrite and cementite at 0.77% C.

Formation:

Cooling austenite (0.77% C) below A₁ temperature

Ferrite and cementite precipitate together in alternating layers

Properties (depends on cooling rate):

Coarse pearlite (slow cooling): Soft, ductile

Fine pearlite (faster cooling): Harder, stronger but less ductile

Pearlite structure can be refined by heat treatment

Hardness: 150–250 HV (varies with spacing)

Bainite

Intermediate structure between pearlite and martensite; forms during intermediate cooling rates.

Formation:

Cooling austenite at rate between very fast (martensite) and slow (pearlite)

Acicular (needle-like) ferrite plates with cementite

Requires specific temperature/cooling rate

Properties:

Hardness: 350–550 HV

Good strength + some ductility (balance between hardness and toughness)

Excellent toughness compared to martensite

Best for: Applications needing both hardness and toughness

Martensite

Ultra-hard structure formed by extremely fast cooling.

Formation (martensitic transformation):

Austenite cooled very quickly (quench in water, oil)

Carbon atoms "frozen" in FCC lattice as cooling rate exceeds diffusion rate

Distorted BCC structure (BCT) results; highly stressed

Atomic-level distortion = extreme hardness

Properties:

Hardness: 500–1000+ HV (depends on carbon content; higher C = harder)

Strength: Very high

Ductility: Very low; brittle

Toughness: Poor (brittle)

Appearance: Acicular (needle-like) microstructure

Issues:

Residual stress from quenching causes cracking/distortion

Brittleness makes martensite unsuitable alone

Must be tempered (reheated to moderate temperature) to improve toughness

Heat Treatment Theory

Controlling cooling rate and temperature transforms steel properties.

Annealing

Purpose: Soften steel, relieve stress, improve ductility

Process:

Heat to above A₃ temperature (form austenite)

Hold at temperature (allow carbon to dissolve)

Cool very slowly (furnace-cooled) to room temperature

Slow cooling allows equilibrium phases (ferrite + pearlite) to form

Result: Soft, ductile structure; ready for machining/forming

Time: Long (hours to days depending on thickness)

Normalizing

Purpose: Refine grain structure, improve properties for next step

Process:

Heat to above A₃

Cool in still air (slower than quench, faster than furnace cool)

Result: Fine pearlite + ferrite; better balance of hardness and ductility than annealing

Time: Moderate (cooling rate depends on size)

Quenching and Tempering (Hardening)

Quenching:

Heat above A₃ (austenite formation)

Cool extremely fast (water or oil)

Martensite forms (extremely hard)

Tempering (essential follow-up):

Reheat quenched steel to moderate temperature (100–600°C depending on desired hardness)

Carbon atoms move slightly; stress relief

Martensite partially transforms to tempered martensite + ferrite/cementite

Result: Combination of hardness (martensite) + toughness (tempering relief)

Temperature effects:

Low temp (100–200°C): Minimal softening; maximum hardness retained

Medium (300–400°C): Good balance hardness/toughness

High (500–600°C): Much softer; excellent toughness; may be too soft for cutting tools

Case Hardening

Purpose: Hard surface with ductile core

Methods:

Carburizing:

Pack low-carbon steel in carbon-rich material (charcoal, carbon compounds)

Heat to ~900°C for hours/days

Carbon diffuses into surface; creates high-carbon surface layer

Quench: Surface hardens (high carbon = very hard when quenched), core stays ductile (low carbon)

Nitriding:

Heat steel in nitrogen-rich atmosphere (ammonia gas)

Nitrogen diffuses into surface; forms nitrides

Creates extremely hard surface; doesn't require subsequent quenching

Result: Hard exterior resists wear; soft core absorbs impact without breaking

Cold Working and Work Hardening

Cold working: Deforming metal at room temperature (below recrystallization temperature).

Mechanism

Dislocation multiplication:

Deformation moves dislocations through crystal lattice

Metal becomes work-hardened (dislocations pile up, restrict further movement)

Strength increases; ductility decreases

Example:

Annealed steel: Soft, ductile, low strength

After cold-working (bending, rolling, swaging): Hard, less ductile, high strength

Cold-working increases hardness 20–50% without heat treatment

Practical Effects

Spring wire:

Drawn wire work-hardens during drawing

Resulting hardness suitable for springs

Reheating removes work-hardening (annealing)

Sheet metal:

Stamping/pressing hardens surface (not through-hardened like quench)

Metal becomes prone to brittle cracking if further bent

Annealing between forming steps relieves stress, restores ductility

Recovery and Recrystallization

Annealing after cold work:

Heating above recrystallization temperature (typically 50–70% of melting point, Tm)

New crystal grains form; dislocations disappear

Material returns to soft, ductile state

Allows further cold-working

Recrystallization temperature: Lower for higher-carbon steels; typically 450–550°C for steel

Alloy Phase Diagrams

Beyond iron-carbon; alloys with other elements have their own phase diagrams.

Common Alloying Elements

Chromium (Cr):

Increases hardness, corrosion resistance

Extends austenite range (stabilizes FCC iron)

Forms chromium carbides (very hard)

Nickel (Ni):

Increases toughness, ductility

Extends austenite range

Improves low-temperature properties

Molybdenum (Mo):

Increases strength, hardness

Reduces temper brittleness

Used in tool steels

Manganese (Mn):

Increases strength, hardenability

Extends austenite range

Vanadium (V):

Extreme hardness

Forms very hard carbides

Used in high-speed tool steels

Microalloying

Small amounts (0.1–0.5%) of titanium, niobium, or vanadium create extremely fine grain structure and precipitation hardening.

Effect: Very high strength at low weight; modern structural steels

Practical Application: Hardening a Tool

Example: Hardening a small chisel or tool steel punch

Step 1: Annealing (if starting with hard stock)

Heat to ~750°C, hold 10 minutes, cool slowly

Makes steel soft enough to file/grind to shape

Step 2: Hardening (quenching)

Heat to ~800–850°C (bright cherry red)

Submerge in water/oil quench; extreme hardness

Risk: Cracking from quench stress

Step 3: Tempering (essential)

Reheat to 200–300°C (light straw color to blue)

Cool slowly (air is OK)

Tool hardness retained; brittleness relieved

Tool is now ready for use

Expected result:

Hardness: 55–65 HRC (Rockwell hardness)

Suitable for cutting/shaping softer metals

Reading Microstructure (Optical Microscopy)

Etched and polished steel sample reveals microstructure under microscope.

Identification:

Structure	Appearance	Interpretation	

Coarse grains	Large polygonal shapes	Slow cooling or high-temp annealing; coarse = low strength	

Fine grains	Many small shapes	Fast cooling or grain-refining treatment; fine = high strength	

Pearlite	Layered/striped pattern	Slow-cooled eutectoid steel; moderate hardness	

Bainite	Acicular (needle-like) pattern	Intermediate cooling rate; good balance properties	

Martensite	Fine acicular, very fine	Fast cooling (quenched); high hardness but brittle	

Cementite network	Light grain boundaries	High-carbon steel, improperly heat-treated; poor toughness	

Magnification: 50–1000x typical for tool steel analysis

Conclusion

Steel metallurgy is the science of atomic arrangement and how heat controls it. The iron-carbon phase diagram is the roadmap; understanding what phases form at different temperatures and carbon contents lets you predict steel behavior. Quenching, tempering, annealing, and cold-working are tools to achieve desired properties. Mastery comes from practice: heat-treating samples, analyzing microstructure, testing properties, and iterating until you achieve the exact hardness/toughness balance your application needs.

Related Guides

Metallurgy Fundamentals
Steel Making

Offline Knowledge Compendium — Lite/E-ink Edition

File: guides/lite/pottery-ceramics.html
Pottery & Ceramics

Home ›
Building & Engineering ›
Pottery & Ceramics

Pottery & Ceramics

Clay preparation, hand throwing, kiln construction, glazing techniques, firing methods, and ceramic products.

●○○○ beginner
~5 min
Updated: 2026-02-15

Contents

1. Why Pottery — Civilization's Foundation

2. Clay: Finding, Identifying & Processing

3. Hand-Building Techniques

4. The Potter's Wheel: Kick Wheel Construction & Throwing

5. Drying & Firing: From Leather-Hard to Finished Ware

6. Kiln Construction: From Pit Firing to Down-Draft Kilns

7. Glazes & Surface Decoration

8. Brick Making: Mud Brick & Fired Brick

9. Tiles & Pipes: Roofing, Flooring & Sanitation

10. Repair & Reuse: Extending Pottery's Life

1. Why Pottery — Civilization's Foundation

Pottery is one of humanity's earliest and most transformative technologies, predating agriculture by thousands of years in many cultures. The ability to make containers that could hold and heat liquids opened entirely new possibilities for food storage, cooking, water management, and settlement patterns.

Primary Uses & Applications

Water Storage & Transport: Sealed ceramic vessels store water without contamination, essential for settlements beyond immediate water sources. Porous earthenware vessels cool water through evaporation. Large amphorae transported liquids across trade routes for millennia.

Cooking & Food Preparation: Clay vessels distribute heat evenly, allowing slow cooking and fermentation. Different shapes optimize different cooking methods (wide bowls for stewing, narrow necks for storage, flat hearths for bread).

Food Storage: Sealed ceramic keeps grain, oil, wine, and other provisions fresh for months. Proper closure and burial in cool ground preserved surplus harvests.

Building Materials:

Bricks: Load-bearing walls for permanent structures, more durable than adobe. Fired brick resists weathering and supports multi-story construction.

Roof Tiles: Shed water reliably, lasting centuries. Roman tile systems (imbrex and tegula) became standard across continents.

Floor Tiles: Hard, waterproof surfaces for kitchens, bathrooms, and wet areas.

Drain Pipes & Sewerage: Clay pipes created sanitation systems that transformed public health. Roman hypocaust systems used clay pipes to distribute heat under floors.

Art & Trade Goods: Decorated ceramics became high-value trade items. Fine pottery signaled wealth and status; regional styles enabled trade route mapping and cultural contact studies.

Industrial Uses: Refractory bricks line kilns and furnaces. Ceramic tiles protect spacecraft. High-temperature pottery serves chemical and manufacturing industries.

Timeline: Pottery appears in the archaeological record around 20,000 years ago (Xianrendong cave, China). By 10,000 years ago, it was widespread in the Near East and became essential to settled agricultural societies around 8,000 BCE.

For detailed kiln building instructions, see Pottery Kiln Construction.

2. Clay: Finding, Identifying & Processing

Finding Clay Deposits

Clay is abundant in most regions. Begin by examining local geology:

Riverbanks & Stream Cuts: Clay deposits follow water erosion patterns. Spring runoff exposes clay layers. Look for sticky, slippery areas after rain.

Road Cuts & Construction Sites: Excavation reveals subsurface layers. Map the color transitions—clay often appears as bands of darker material.

Hillside Seeps: Water emerging from hillsides indicates clay layers that water cannot penetrate.

Glacial Deposits: In formerly glaciated regions, glacial clays are widespread and often highly plastic.

Test Digging: Dig test holes 1–2 meters deep. Most regions contain clay within 2–3 meters of the surface.

Field Test: Is It Good Clay?

Collect a handful of moist soil from several depths.

Roll a coil about pencil-thickness (5mm diameter) between your palms.

Wrap the coil loosely around one finger.

Good clay: Coil bends without cracking. If it wraps once with only fine cracks, it's workable.

Poor clay: Coil shatters or cracks heavily—too sandy or non-plastic.

Clay Types: Firing Behavior & Temperature

Type	Firing Temp.	Properties	Best Use	
Earthenware	900–1100°C	Porous, brittle, red/brown color. Burns if over-fired.	Flowerpots, water storage, decorative items. Good for beginners.	
Stoneware	1200–1300°C	Vitrified, durable, dense. Gray/brown. Holds heat well.	Cooking vessels, storage jars, structural pieces. Food-safe and practical.	
Porcelain	1300+°C (often 1400°C)	Translucent, white, hard, ring when struck. Minimal shrinkage. Difficult to throw.	Fine dinnerware, scientific apparatus. High-skill work.	

Clay Processing: From Raw Dig to Workable Clay

Step-by-Step Processing

Dig & Dry: Excavate clay. Spread on flat ground to dry completely (1–2 weeks). Breaking clay into small pieces accelerates drying.

Crush: Once bone-dry, crush into powder using a wooden mallet or mortar. Finer particles dissolve faster in water.

Slake: Add water gradually to crushed clay in a large container. Stir to form a smooth slurry. This breaks clay particles apart and removes air pockets.

Screen: Pour slurry through a fine mesh (window screen or cheese cloth) to remove stones, roots, and coarse debris.

Settle: Allow clay slurry to sit undisturbed for 24 hours. Sand and silt settle to the bottom; clay particles remain suspended.

Decant: Carefully pour off the water (or siphon it) from the top, leaving the clay slurry. Repeat settling if the water is still cloudy.

Dry to Plastic State: Spread clay slurry on absorbent ground (sandy soil) or canvas to dry. As it dries, fold and knead it occasionally to break up lumps.

Wedge (Knead): Once clay is plastic (like stiff bread dough), knead it thoroughly on a clean surface. This removes air bubbles and distributes moisture evenly. Wedge until the clay is uniform in color and feels smooth.

Temper & Grog: Preventing Cracks

Pure clay shrinks significantly as it dries and fires, causing cracking. Temper reduces shrinkage and adds strength.

Common Tempers (10–25% by volume):

Grog: Crushed fired pottery. Recycle broken bisque or pots. Best option for consistency.

Sand: Sharp, angular sand (not beach sand, which is too fine and rounded). Sieve to 0.5–2mm grain size.

Straw/Fiber: Cut straw, grass, or plant fibers add tensile strength and allow clay to dry more quickly (used in adobe brick).

Shell: Ground seashell, if available. Adds strength and allows faster firing.

Mica: Fine mica flakes reduce sticking and add subtle shimmer.

How to temper clay: Sprinkle dry grog or sand onto your wedged clay block. Knead until evenly distributed. Test by breaking a sample—temper should be visible throughout with no clumps.

3. Hand-Building Techniques

Before the potter's wheel, hand-building created durable, beautiful vessels. These techniques remain practical for objects impossible to throw and for settings without electricity or complex equipment.

Pinch Pots

Method

Roll a ball of clay (orange-sized, about 100g).

Push your thumb into the center, leaving 1 cm of clay at the bottom.

Hold the pot in one hand. Pinch gently between thumb (inside) and fingers (outside).

Slowly rotate the pot while pinching evenly, working upward from the base. Keep walls even thickness (approximately 0.5 cm).

Stop when the rim is at desired width. Smooth the rim with wet fingers.

Result: Simple bowls or small storage vessels. Common first pottery project.

Coil Building

Coil building can create vessels of any size. Coils can be from pencil-thickness to thumb-thickness depending on desired height and wall strength.

Method

Roll coils: On a smooth surface, roll clay between your palms using gentle forward-and-back motions, working from the center outward. Coils should be even thickness (5–15mm typical).

Prepare base: Create a slab base (see below) or coil-built base, about 1 cm thick.

Attach first coil: Score (scratch) the edge of the base. Score the bottom of the first coil. Attach with slip (liquid clay). Press firmly into place.

Build upward: Coil by coil, score and slip each joint. Press gently but firmly.

Smooth or leave textured: Option A: Leave coils visible for texture. Option B: Smooth coils inside and outside with a wooden paddle or fingers to create smooth walls.

Shape as you build: Adjust the angle of each coil to create wider or narrower sections. Vertical coils make straight walls; angled coils create curves.

Advantages: Can build very large vessels (human-height storage jars), works with any clay type, no equipment needed.

Slab Building

Slabs create flat-sided or gently curved vessels, tiles, and sculptural forms.

Method

Roll slab: Place a lump of clay on a clean surface. Use a rolling pin with guide sticks (wood slats about 1 cm thick) on either side to ensure even thickness. Roll until clay reaches the guide sticks' thickness.

Cut shapes: Let the slab firm up to "leather-hard" (no longer sticky, but still flexible). Use a straightedge and clay knife to cut pieces. For curved shapes, cut paper templates first.

Prepare edges: Score both surfaces of clay where pieces will join (crosshatch pattern). Apply slip (liquid clay made by thinning clay with water to paint consistency).

Assemble: Press pieces together firmly. Smooth the joint on the inside with a finger or tool. Optional: add a coil inside the seam for extra strength.

Dry slowly: Cover the piece loosely with plastic for slow, even drying to prevent warping.

Uses: Boxes, tiles, plates, rectangular storage vessels, architectural elements.

Paddle & Anvil Shaping

Traditional technique for creating large storage jars with uniform walls, especially in cultures without the potter's wheel.

Method

Build base & walls: Start with a coil-built pot or slab base with coils forming the rough walls.

Position anvil: Place a smooth river stone (or carved stone anvil) inside the pot, held in one hand.

Paddle the outside: Use a wooden paddle or flat stone to gently strike the exterior. Work methodically around the pot.

Support from inside: The anvil prevents the pot from collapsing and helps shape the walls evenly.

Thin the walls: Each strike compresses clay and thins walls. Repeat until walls reach desired thickness (typically 0.8–1 cm).

Smooth & finish: As the pot nears final shape, use smaller strikes and rubbing motions to smooth the surface.

Result: Large (20–50 liter) storage jars with surprisingly uniform walls, made without a wheel. Traditional in Africa, East Asia, and the Pacific.

4. The Potter's Wheel: Kick Wheel Construction & Throwing

Kick Wheel Construction

The potter's wheel dramatically increases production speed and enables symmetrical vessels. A simple kick wheel requires only:

Components:

Flywheel: Heavy spinning disk at the bottom. Minimum 50 lbs (stone or concrete). Larger (60–100 lbs) gives longer spin time.

Vertical shaft: Steel rod or wooden pole, 1–1.5 inches diameter, running from the center of the flywheel up 3–4 feet.

Bearing: Top of shaft must spin freely. Options: greased wood on wood, ball bearings (if available), or simple metal cup with oil.

Throwing head: Clay-catching disk (wood or stone) 8–12 inches diameter, attached to the top of the shaft.

Foot rest: Wooden bar attached to the shaft, about 18 inches above the flywheel, for the potter's foot.

Kick Wheel Cross-Section

Throwing: The Complete Sequence

Throwing (shaping clay on the wheel) takes practice but enables rapid production of symmetrical vessels.

Prepare the Wheel

Dampen the throwing head lightly with water.

Slam a centered ball of clay firmly onto the head. It should stick without sliding.

Check that the clay is as close to center as possible. Spin the wheel with your foot—off-center clay will wobble.

Centering

Centering is essential. Off-center clay will wobble violently and cannot be thrown successfully.

Kick the wheel to spin steadily. (On a kick wheel, maintain momentum with small foot taps.)

Brace your elbows firmly against your knees. This stabilizes your hands.

Place the heel of one hand on the top of the clay, applying gentle downward pressure.

Place the other hand on the outside of the clay, applying inward pressure.

Maintain steady pressure as the wheel spins. The clay should gradually rise and taper to a point or cone shape.

Once centered, the clay will spin without wobbling. You can feel it—the pressure becomes steady and smooth.

Opening (Creating the Interior)

Support the centered clay as before, elbows braced.

Gently push your thumb into the very center of the spinning clay, stopping about 1 cm from the bottom.

Keep your hand steady. The wheel's rotation will do the work of opening the pot.

As you widen the opening, increase thumb pressure slightly and move your hand outward—the pot opening grows.

Pulling Walls (Throwing)

With the pot opened, place one hand inside the pot (first and second fingers) and one hand outside (supporting).

Keep your inside hand's fingers straight but relaxed. The outside hand wraps loosely around the outside.

Pull steadily upward, moving from the bottom to the rim. This thins the walls and raises them.

Use multiple pulls. The first pull takes clay from the bottom and distributes it upward. Subsequent pulls refine the shape and thickness.

Keep the walls even thickness (about 0.5 cm for most vessels).

Stop pulling before the rim becomes too thin or the pot becomes unstable.

Trimming the Rim & Shaping

Once the pot is the desired height, slow the wheel or stop it.

Use a trimming tool or sharp knife to clean up the rim, removing excess clay.

Shape the rim: flare it outward, roll it inward, or create a lip for pouring.

Smooth the rim with a wet sponge or finger.

Foot Trimming

After the pot has dried to leather-hard stage (still workable but no longer plastic), trim the foot (the bottom ring).

Invert the pot on the wheel head. Center it carefully.

Spin the wheel at moderate speed.

Use a trimming tool to cut away excess clay from the bottom, creating a defined foot ring or flat base.

Leave 0.5–1 cm thickness at the very bottom for strength.

5. Drying & Firing: From Leather-Hard to Finished Ware

Drying: Preventing Cracks & Warping

Drying is a critical and often-overlooked stage. Rushed drying causes cracks that ruin weeks of work.

Drying Timeline & Stages:

Plastic (hours 0–24): Still wet and sticky. Can be reshaped or repaired. If a piece cracks badly now, it can be reclaimed.

Leather-Hard (1–3 days): Firm enough to hold shape, but still workable. Ideal for trimming, carving, or joining pieces. Clay feels cool and pliable.

Bone Dry (1–3 weeks): All water has evaporated. Clay is pale, fragile, and cannot be reworked. Ready to fire.

Drying Guidelines: Dry slowly and evenly. Cover pots loosely with plastic sheet (not sealed; moisture must escape). Place in a cool, draft-free location. Rapid drying from sun, fans, or warm rooms causes surface water to evaporate faster than interior water, leading to cracks. If your climate is dry, drying may still take 2–3 weeks.

Bisque Firing (First Fire)

Bisque firing converts greenware (bone-dry clay) into ceramic. The clay becomes porous "bisque" ware, suitable for glazing.

Stage	Temperature	Time	Purpose	
Bisque	900–1000°C	6–8 hours	Chemically converts clay to ceramic. Removes remaining bound water. Creates porosity for glaze adhesion.	
Glaze Fire	1100–1300°C (depends on clay type)	6–12 hours	Glaze melts into glass coating. Clay may vitrify (become glassy and non-porous).	

Glaze Firing

After bisque, pots are glazed (coated with glass-forming mixture) and fired again. The glaze melts, sealing the pot and creating its final color and texture.

Key Principle: Bisque fire at low temperature makes ware porous. This allows glaze to adhere. The glaze fire brings clay and glaze together to maturity. Firing temperature must match the clay body (earthenware, stoneware, porcelain each have different maturing temperatures).

6. Kiln Construction: From Pit Firing to Down-Draft Kilns

The kiln is the heart of ceramic work. Here are practical designs from simplest to more efficient.

Pit Firing (Simplest Method)

Pit firing requires minimal materials and can achieve respectable temperatures for earthenware and some stoneware.

Method

Dig a pit: Excavate a hole about 1 meter deep and 2 meters across (size varies). The pit should be in a spot where smoke won't be a problem.

Gather fuel: Collect wood (logs 10–20 cm diameter) and kindling. You'll need enough to fill the pit several times over.

Layer the fire: Place a layer of fuel at the bottom. Add pots, standing upright. Do not stack pots on top of each other—they may fuse together. Cover pots with more fuel. Repeat until the pit is full or until you've loaded all pots.

Cover: Place large pieces of metal (old stove parts, roofing) or thick wood over the top. Cover the gaps with earth. This traps heat and prolongs the fire.

Burn: Light the fire from one side. The fire will burn for 6–12 hours as fuel is consumed. You can add fuel through gaps if the fire dies too early.

Cool: Do not open the pit for at least 12 hours. Hot ceramic can shatter if cooled too quickly.

Temperature achieved: 600–900°C (varies with fuel type and pit insulation). Good for earthenware; stoneware may be under-fired.

Advantages: No kiln construction needed. Practical for occasional firing. High risk of pots breaking or being under-fired unevenly.

Updraft Kiln (Brick Construction)

An updraft kiln is a practical, permanent structure that reaches stoneware temperatures with moderate labor.

Updraft Kiln Cross-Section

Updraft Kiln Design & Construction

Firebox (bottom): Below the chamber. Holds fuel (wood logs). Grate separates ash from coals.

Chamber (middle): Where pots sit. Heat rises from below. Size: typically 1–2 meters on each side.

Chimney (above): Creates draft, pulling heat upward through the chamber and out. Height critical for draft.

Damper: Valve at the chimney base to control heat and draft. Closing the damper partly slows cooling.

Construction Steps

Choose a location on level ground, away from structures and vegetation (fire hazard).

Build the firebox walls with stacked brick or stone (2–3 bricks thick). Include a grate (iron bars or green wood).

Build the chamber walls on top of the firebox, with at least one small opening (spy hole, 5 cm) for inserting pyrometric cones to monitor temperature.

Create a dome or arch roof over the chamber. Arch is most efficient but requires skill; a flat roof (wood covered with clay/brick) is simpler but less efficient.

Build the chimney on top, centered. Height should be at least 1.5 meters above the chamber for adequate draft.

Line the interior (chamber and chimney) with refractory brick (high-temperature clay brick) to withstand repeated firing.

Leave a loading door or opening in the chamber side for placing pots.

Temperature: Reaches 1000–1200°C easily with full firing. Stoneware friendly.

Down-Draft Kiln (More Efficient)

In a down-draft kiln, heat rises through the chamber but is deflected by the roof, forcing it down and out through lower flues. This creates more even temperature distribution.

Down-Draft Advantages:

More even temperature throughout the chamber (updraft kilns are often hotter at top, cooler at bottom).

Can reach higher temperatures (1250–1300°C) with same fuel usage.

Better flame distribution prevents "flashing" (uneven coloring) on pots.

Down-Draft Disadvantages:

More complex construction. Requires careful engineering of the flue system.

If flues are not properly sized, the kiln won't draft correctly.

Temperature Control: Pyrometric Cones & Color

Monitor firing temperature using visual cues and pyrometric cones (small clay cones that bend at specific temperatures).

Firing Temperature by Cone Number

Cone 06: 900°C (Earthenware Bisque)

Cone 04: 1050°C (Low Earthenware)

Cone 6: 1200°C (Stoneware Glaze Fire)

Cone 10: 1300°C (High Stoneware/Porcelain)

Visual Temperature Indicators (inside kiln):

500°C: Dull red (coil glows but no flame)

750°C: Cherry red (bright glow)

1000°C: Bright orange (brilliant glow)

1200°C: Yellow-white (blinding to look at without protection)

1300°C: White heat (approach with caution)

Wood Measurement & Fuel Consumption

A typical updraft kiln requires:

Bisque fire (900°C, 8 hours): 150–250 kg of dry wood

Glaze fire (1200°C, 12 hours): 250–400 kg of dry wood

Wood selection: Use hard, seasoned wood (not green or soft wood). Split logs 5–10 cm diameter burn efficiently. Avoid wood that's too wet (wastes heat) or too dry and small (burns too fast).

7. Glazes & Surface Decoration

What Is Glaze? The Chemistry of Glass on Clay

Glaze is a glass-forming layer that seals clay and creates color and texture. At firing temperature, glaze materials melt and bond with the clay body.

Glaze = Silica (glass former) + Flux (lowers melting point) + Alumina (stiffener)

Component	Role	Common Source	
Silica (SiO₂)	Glass former. Without silica, you don't have glass.	Sand, flint, clay. Makes up 50–75% of most glazes.	
Flux	Lowers the melting point of silica from 1700°C to achievable temperatures.	Wood ash (K₂O, Na₂O), feldspar, leadglaze (Pb), calcium (CaCO₃).	
Alumina (Al₂O₃)	Stiffens the glaze, preventing it from running off the pot.	Clay, feldpar. 10–20% of most glazes.	

Wood Ash Glaze (Simplest, Most Ancient)

Before industrial glazes, potters worldwide discovered that wood ash melts at high temperatures and creates beautiful, functional glazes.

50% wood ash (fine sifted) + 50% clay = Functional glaze

Method

Collect wood ash from a clean fire (not garbage or painted wood). Sift through a fine screen to remove charcoal bits and debris.

Mix 50% sifted ash and 50% fine clay (ball clay or kaolin). Add water gradually while mixing to reach paint-like consistency (not too thick, not too thin).

Pass through a fine screen or cheesecloth to remove lumps.

Brush or dip bisque pots in the glaze (thickness: 1–2 mm).

Fire to cone 6–10. Ash glaze matures at high temperatures. Results vary with ash type, kiln temperature, and firing duration.

Results: Matte or satin finish, often with subtle color variation (gray, tan, brown). Food-safe and very durable.

Lead Glaze (Historical, Requires Caution)

Lead creates brilliant colors and smooth gloss finishes. Used for millennia, but lead is toxic if ingested.

SAFETY: Leaded glazes are only suitable for decorative items, not for food or drink containers. If you use lead glaze, label all pots clearly. Do not inhale lead powder; wear a dust mask when handling dry lead materials. Never use leaded ware for hot acidic foods (vinegar, citrus), which leach lead.

40% galena (lead sulfide, PbS) + 30% silica (flint) + 30% clay = Basic lead glaze

Salt Glaze (Gas Kiln Technique)

At high temperature, salt vaporizes and reacts with clay's silica, creating a glaze with distinctive orange-peel texture.

Salt Glazing Method

Use plain bisque pots with no pre-applied glaze.

When the kiln reaches cone 8–9 (1200–1250°C), throw salt (about 250 grams per cubic meter of kiln space) through the firebox opening.

The salt vaporizes and travels through the kiln chamber. Sodium (Na) from salt reacts with silica in the clay surface, forming a glass coating.

Multiple salt additions during the fire create thicker glaze. Experienced potters may add salt 3–5 times during the final hours of firing.

Texture: Distinctive "orange peel" surface (bumpy, not smooth). Highly functional and visually striking. Stoneware bodies work best.

Slip (Engobe) for Decoration & Color

Slip is liquid clay used as a coating. Different colored slips create decorative contrast before firing.

Basic Slip Recipe:

Clay (any type, but colored earthenware clays are attractive): 50%

Water: 50% (approximate)

Optional: feldspar 5% (lowers melting point slightly for better adhesion)

Method: Mix clay and water to paint consistency. Brush or dip onto leather-hard or bisque ware. Thin coats (1–2 mm) work best. Fire with the pot.

8. Brick Making: Mud Brick & Fired Brick

Mud Brick / Adobe (Simplest, Fastest)

Mud brick requires no firing—just molding and sun drying. Suitable for dry climates. In wet climates, mud bricks must be protected with render or plaster.

Mud Brick Production

Mix mud: Combine excavated clay soil with sand (equal parts) and fibrous material (chopped straw, grass, reeds). Add water and mix thoroughly (by foot-treading is traditional). Mixture should be like stiff mud that holds together.

Prepare mold: Create a wooden form (typically 10×20×6 cm, or 4×8×2.5 inches—standard sizes). Dust the interior with sand for easy release.

Fill mold: Pack mud into the mold, strike off excess with a wooden straightedge.

Demold: Turn the mold over, lift away, and leave the brick on the ground.

Dry: Allow 2–4 weeks drying time in warm, dry weather. Stack bricks after a few days on their edge to speed airflow around them. Do not dry in full sun initially (cracks); shade-dry the first week.

Strength: Adequate for single-story structures or internal walls in multi-story buildings (supported by fired brick outer walls). Production rate: 1 person can make 200–300 bricks per day.

Fired Brick (More Durable, Higher Temperature)

Fired bricks are harder, more weather-resistant, and load-bearing. Requires a kiln.

Fired Brick Process

Mix clay: Prepare clay and temper as described in Section 2. Aim for consistent moisture (workable but not soupy).

Mold: Use the same brick molds as for mud bricks. Dust with sand or coarse clay powder for release.

Dry: Before firing, bricks must be bone-dry (2–4 weeks). Firing wet bricks causes violent steam explosions.

Fire in clamp or kiln: Stack bricks in a clamp kiln (see below) or updraft kiln. Firing temperatures: 900–1100°C depending on clay type and desired hardness.

Clamp Kiln for Brick Firing

A clamp is a temporary kiln structure made entirely of the bricks being fired. Simple and effective, though less efficient than a permanent updraft kiln.

Clamp Construction & Firing

Choose site: Level ground, protected from wind. Mark out a rectangle about 5×10 meters (adapt to available bricks).

Base fuel layer: Lay dry wood logs across the ground in a grid pattern (spacing: 20–30 cm apart). Wood will be the fuel.

Brick layering: Begin stacking green (unfired) bricks on the fuel layer, leaving channels (10–15 cm gaps) between brick stacks for flame and heat circulation. Alternate layering: bricks, then fuel channels, then bricks.

Fuel channels throughout: At regular intervals (every 5–10 brick-heights), insert fuel bundles (straw, wood twigs, or small logs) to allow heat to penetrate the mass.

Crown the clamp: As you build higher, angle the bricks inward slightly to create a dome effect for structural strength.

Coat exterior: Once the brick pile reaches final height (3–4 meters typical), seal the exterior with mud-clay mixture (at least 20 cm thick). Mud coating reduces heat loss and allows some temperature control.

Leave openings: Create several fire-access openings (stoking holes, ~30 cm) on the downwind side. These allow fuel to be added during firing.

Firing: Light the fire at the base. The fire burns upward through the clamp over 1–2 weeks. Weather and fuel quality dramatically affect duration and temperature.

Cool: Do not disturb for at least 2 weeks after the fire dies. Rapid cooling causes cracking.

Results: Highly variable. Bricks near the fire are over-fired (dark, brittle); bricks far from heat may be under-fired (soft). A clamp might yield 30–50% high-quality bricks and 50–70% acceptable bricks. Labor-intensive but produces thousands of bricks from readily available materials.

Fired Brick Quality

Grade	Properties	Use	
Under-fired	Pale, crumbly, absorbs water easily.	Not suitable for structural use. Good for fill or crusher material.	
Well-fired	Dark red/brown, rings when struck, water absorption <10%.	Premium bricks. Load-bearing, durable, weather-resistant. Highest value.	
Over-fired (Clinker)	Very dark, dense, deformed shape from over-heating.	Suitable for below-ground or high-stress applications. Less attractive.	

9. Tiles & Pipes: Roofing, Flooring & Sanitation

Roof Tiles

Roof tiles shed water and last for decades to centuries. Two main types evolved in different cultures.

Flat/Spanish Tile (Modern)

Flat tiles with overlap and nailing tabs. Easier to produce and install than curved tiles.

Shape: Slab-rolled clay, cut to size (typically 25×40 cm), with raised edges on sides.

Nails or pegs: Attach to wooden roof structure.

Installation: Overlapped to channel water downward.

Roman Tile (Imbrex & Tegula System)

Traditional system still found on 2,000-year-old Roman structures. Two pieces per overlap: a larger flat tile (tegula) and a smaller curved cap (imbrex).

Production

Tegula (flat tile): Roll slab, cut to rectangular shape (~40×20 cm), shape with raised lips on two sides.

Imbrex (curved cap): Roll slab, drape over a curved wooden form (~10 cm diameter pipe) to create barrel shape. Cut to size (~30 cm long).

Installation: Lay tegulae flat, overlapping. Place imbrex caps over each overlap to seal the joint and channel water. Peg or mortar in place.

Advantage: Interlocking system is remarkably waterproof and wind-resistant. Curved imbrex design is attractive. Lasts 1,000+ years if kiln-fired to stoneware temperature.

Floor Tiles

Floor tiles are flat, fired hard, and often decorated. Suitable for kitchens, bathrooms, and wet areas.

Production: Roll slab to even thickness (0.8–1 cm), cut to size (typically 20×20 cm or 10×10 cm squares), fire to maturity temperature.

Decoration: Before firing, apply colored slip in patterns or under-glaze paint for designs.

Installation: Set in mortar or clay-mud bed, spacing with clay wedges. Joints filled with clay, mud, or (with modern access) cement.

Durability: Fired earthenware or stoneware tiles handle foot traffic well and resist water absorption if properly fired.

Drain Pipes & Sewerage Infrastructure

Ceramic pipes revolutionized sanitation. Clay pipes carry water and waste from buildings to septic systems or municipal sewer.

Coil-Built Pipes

Roll a coil of clay (3–5 cm diameter).

Coil the rope into a spiral, stacking upward to form a hollow tube.

Smooth interior and exterior surfaces.

Let dry slowly to avoid warping.

Fire to stoneware temperature (1200°C+).

Slab-Wrapped Pipes

Create a wooden mandrel (form) of the desired pipe diameter (typically 5–15 cm).

Roll a slab, wrap around mandrel, seal the seam with slip and score marks.

Smooth the surface; allow to dry around the mandrel.

Fire.

Pipe sizes: Historical pipes ranged from 3 cm (small branches) to 30 cm (main sewers). Roman aqueducts combined ceramic pipes with masonry channels.

Advantages of ceramic pipes: Durable (1,000+ year lifespan), resist corrosion, no toxic off-gassing, reputable. Disadvantages: brittle (can crack if roots penetrate or ground shifts), joints must be sealed carefully.

Roman Sanitation: Terracotta pipes carried water to public fountains and carried waste to underground sewers. The Cloaca Maxima (Rome's main sewer, built ~600 BCE) used clay pipes with tile covering. Such systems maintained urban populations of 100,000+ for centuries.

10. Repair & Reuse: Extending Pottery's Life

Repairing Broken Pottery

Broken pottery is not waste—it's a resource for new pots or can be repaired for continued use.

Kintsugi-Style Repair (East Asian Tradition)

Repair cracks and breaks with visible adhesive, treating the repair as part of the object's aesthetic history.

Clean edges: Remove any dust or debris from broken surfaces.

Prepare adhesive: Pine pitch (tree resin) mixed with vegetable oil and adhesive powder (traditionally made from lacquer sap). Modern: epoxy resin works effectively.

Apply adhesive: Fill the crack or break with adhesive mixture. Clamp or wrap tightly to hold pieces together.

Cure: Allow adhesive to harden (time depends on type; epoxy is 24 hours).

Finishing: Sand smooth if desired. Some traditions finish with gold or colored powder mixed with lacquer for added visual appeal.

Riveting for Strength

For larger cracks or breaks, traditional repairs used rivets to reinforce the joint.

Drill holes: Carefully drill holes on either side of a break, about 3–5 cm from the break line and spaced 5–10 cm apart. Use a ceramic drill bit or hand-drill with stone-working bit.

Insert rivets: Wooden pegs or small clay cylinders (lead in historical pots) are inserted through holes and pegged or wedged on the back side.

Adhesive: Fill the break itself with clay-based adhesive or adhesive resin. The rivets provide tensile strength across the break.

Crushed Pottery as Grog

Broken pottery is grog—the most consistent and effective temper.

Collect broken pottery (bisque, glazed, or unfire clay fragments).

Allow to dry completely if wet.

Crush using a mortar and pestle, hammer and stone, or mill.

Sieve to desired grain size (0.5–2 mm is typical).

Mix into new clay at 10–25% by weight.

Advantages: Grog produced from your own pottery is perfectly matched to your clay body. No consistency variation like with sand or shell temper. Ancient potters often recycled broken wares back into new clay.

Grinding Stones & Industrial Use

Pottery fragments serve as abrasive material for grinding and polishing.

Coarse grinding: Rough ceramic fragments work similarly to sandstone for grinding grain or shaping wood and metal.

Fine polishing: Finely broken pottery (crushed fine) serves as polishing powder for stone, bone, and softer materials.

Mortar filler: Crushed pottery adds strength to clay mortar and plaster.

Composting & Garden Use

Non-contaminated pottery fragments improve garden soil:

Drainage: Broken pottery shards improve drainage in heavy clay soils. Layer in the bottom of planters.

Soil amendment: Crushed pottery adds minerals and improves soil structure over time as it breaks down further.

Related Guides in This Compendium

Glass & Ceramics: Advanced Glazing & Coloration

Construction: Building with Brick, Tile & Stone

Mining & Materials: Clay Geology & Extraction

Homestead Chemistry: Ash, Flux & Mineral Compounds

Forestry: Wood as Fuel & Material

Related Guides

Basketry, Cordage & Fiber Crafts
Leather Tanning & Leatherworking
Textiles & Fiber Arts
Fiber to Fabric Pipeline
Dyeing, Pigments & Paint

Offline Knowledge Compendium — Lite/E-ink Edition
