Repository: YotsuBotfds/offlinecompendium

File: guides/coatings-enamel-surfaces.html
Coatings, Enamel & Surface Protection - Offline Knowledge Compendium

🏠 Home
›
Metalworking
›
Coatings, Enamel & Surface Protection

Coatings, Enamel & Surface Protection

Hot-dip galvanizing, tin plating, vitreous enamel on steel, paint on metal, rust converters, wax and oil coatings, anodizing concepts, and powder coating alternatives.

☀️
Mark as Read
🖨️ Print

Difficulty: ●●○○
📖 ~14 min read
· Updated: 2026-02-20

Contents

Hot-Dip Galvanizing

Electroplating and Tin Coating

Vitreous Enamel (Porcelain on Steel)

Paint on Metal

Rust Converters (Chemical Treatment)

Wax and Oil Coatings

Anodizing (for Aluminum)

Powder Coating (Practical Alternative)

Coating Method Comparison

Conclusion

Metal surfaces corrode when exposed to oxygen and moisture. Protective coatings prevent rust while providing aesthetic finish. Understanding coating options helps choose the best protection method for your project.

Hot-Dip Galvanizing

Applying a zinc coating to steel by immersing it in molten zinc. Creates a durable, self-healing protective layer.

Process

1. Surface preparation (critical):

Degrease: Remove oils, paint, dirt

Pickling: Immerse in acid (hydrochloric or sulfuric) to remove mill scale and rust

Fluxing: Coat surface with zinc chloride (prevents re-oxidation before galvanizing)

2. Galvanizing bath:

Immerse steel in molten zinc (840°F / 450°C)

Zinc metallurgically bonds to steel surface

Multiple layers form: steel base → intermetallic compound layers → pure zinc coating

3. Cooling:

Part is removed from bath and cooled

Zinc hardens, forming characteristic spangled surface (crystalline pattern)

1–3 mm coating thickness typical

Properties

Durability:

20–50 years in most environments

Can last 50+ years in rural/low-pollution areas

Much shorter (5–10 years) in aggressive environments (salt spray, industrial pollution)

Self-healing:

Small scratches exposing steel: Zinc corrodes preferentially (sacrificial)

Zinc corrosion products (white rust, zinc oxide) seal the scratch

New paint not required unless large areas exposed

Maintenance:

Minimal; just wash periodically to remove salt/dirt

Touch-up paint not needed (unlike painted surfaces)

White rust (zinc oxide) is harmless; can be cleaned off

Advantages and Disadvantages

Advantage	Disadvantage	

Very durable; lasts decades	Aesthetic (industrial appearance)	

Requires minimal maintenance	High cost (professional galvanizing expensive)	

Self-healing (sacrificial protection)	Not suitable for small projects (minimum batch sizes)	

Suitable for severe environments	Weight gain (~50 g/sq ft)	

Cannot be used on some metals (cast iron becomes brittle)	

Application Limitations

Suitable for:

Structural steel (beams, posts, bolts)

Outdoor hardware (hinges, bolts, fasteners)

Agricultural equipment exposed to weather

Marine structures (above waterline; submerged requires additional protection)

Not suitable for:

Items requiring specific appearance (galvanized looks industrial)

Bolts in assemblies with tight tolerances (zinc coating adds thickness)

Cast iron (brittle after galvanizing)

Electroplating and Tin Coating

Tin Plating

Electrochemical deposition of tin on steel surface.

Process:

Clean steel thoroughly (electrochemical method requires clean surface)

Connect steel as cathode in electroplating cell

Submerge in tin solution; apply electrical current

Tin deposits on steel; thickness controlled by current and time

0.5–5 microns thickness typical (very thin)

Properties:

Silver-white appearance; bright and shiny

Food-safe (used on food cans)

Moderate corrosion resistance (thicker coatings last longer)

Subject to "tin pest" in very cold climates (structural failure)

Applications:

Food containers, beverage cans

Decorative items

Bolts and fasteners

Advantages:

Food-safe; no toxic coatings

Bright appearance; solderable

Moderate cost

Disadvantages:

Thin coating; less durable than galvanizing

Requires professional equipment

Can't be done easily in small shop

Nickel Plating

Chrome-like appearance; moderate corrosion resistance.

Properties:

Bright, attractive finish

Better corrosion resistance than tin

Hard surface; resists scratching

Magnetic (unlike stainless)

Applications:

Decorative hardware

Engine components

Tools

Chrome Plating

Hard, shiny, decorative coating.

Properties:

Mirror-bright appearance

Very hard surface

Moderate corrosion resistance

Thin coating (requires base plate of nickel or copper underneath)

Applications:

Decorative hardware, bumpers, trim

Precision tools

High-visibility parts

Note: Chrome electroplating requires professional shop; not practical for small-scale DIY.

Vitreous Enamel (Porcelain on Steel)

Fusing a glass-like coating to metal surface by high-temperature firing.

Composition and Process

Enamel:

Powdered glass mixed with fluxes and colorants

Applied as powder or slurry to cleaned metal

Heated to 1500–2000°F (820–1090°C)

Glass melts and bonds to metal surface

Cools to hard, shiny, durable surface

Substrate:

Typically mild steel

Must withstand high temperature without warping

Surface cleaned thoroughly (rust, scale, oil prevent adhesion)

Properties

Advantages:

Very durable (20+ years)

Beautiful finish; available in many colors

Food-safe; non-reactive

Easy to clean; smooth surface resists stains

Scratch-resistant (glass-hard)

Disadvantages:

Brittle; if dented sharply, can chip exposing steel underneath

Expensive (requires high-temperature kiln, skilled labor)

Requires custom work for unique items (not practical for small quantities)

Chipped edges rust quickly (bare steel exposed)

Applications

Common uses:

Cookware (cast iron enamel cookware)

Bathtubs and sinks

Decorative ware

Industrial equipment

Vintage stoves, refrigerators

Repair of Chipped Enamel

Once chipped, full re-firing is needed (expensive). Small repairs:

Clean area and surrounding enamel thoroughly

Apply epoxy putty (two-part epoxy filler)

Shape and smooth

Paint if color match needed

This is temporary; not as durable as original enamel

Do NOT use heavily chipped cookware (exposed steel reacts with food, causes metallic taste). Replace or repair professionally.

Paint on Metal

Surface Preparation (Critical)

Metal paint fails if surface not properly prepared.

Remove existing rust:

Wire brush for light surface rust

Grinder or sandblasting for heavy rust

Phosphoric acid cleaner (converts rust chemically) for moderate rust

Goal: Shiny or light gray metal, no orange rust

Remove old paint:

Scrape or sand if peeling

Leave if well-adhered

Clean thoroughly:

Remove all dirt, oil, fingerprints

Degrease with solvent

Metal should be dry before painting

Primer (Essential)

Metal requires primer; paint alone won't stick reliably.

Types:

Zinc-rich primer: Contains zinc dust; sacrificial protection like galvanizing

Epoxy primer: Chemical bond to metal; excellent corrosion resistance

Etching primer: Mild acid in primer; etches surface for adhesion

Rust converter primer: Converts rust chemically; applies over light rust (no complete removal needed)

Application:

Thin coat (follows manufacturer instructions)

Cures per instructions (typically 24 hours)

Dries to bare-metal gray

Paint Topcoat

Options:

Oil-based enamel: Durable; slow drying; strong fumes

Polyurethane: Very durable; two-part; strong fumes

Acrylic latex: Low fumes; water-cleanup; less durable than oil/polyurethane

Specialty (epoxy, polyester): Extreme durability; requires professional application

Application:

Apply primer first (see above)

Sand primer lightly (removes gloss, improves topcoat adhesion)

Apply topcoat in thin, even coats (2–3 coats typical)

Allow full cure time between coats and before use

Durability: 5–15 years depending on paint quality, surface prep, and environment

Rust Converters (Chemical Treatment)

Converts rust chemically to stable compound without removal.

How They Work

Active ingredient: Phosphoric acid or tannic acid

Process:

Chemical reacts with rust (iron oxide)

Converts to stable iron phosphate or tannate

Forms protective surface coating

Result: Dark gray or black surface; ready for paint

Advantages

No sanding/grinding needed (less labor)

Suitable for lightly rusted items

No special equipment

Inexpensive

Disadvantages

Heavy rust still exposed under surface coating (continues corroding internally)

Converted surface is porous; must be painted for good protection

Not suitable for structural items with deep rust (strength compromised)

Application

Clean surface (remove loose rust and flakes)

Apply converter per product instructions (brush, spray, or soak)

Allow to cure (typically 24 hours)

Paint with topcoat for protection

Best for: Light surface rust on tools, hardware; cosmetic restoration

Wax and Oil Coatings

Microcrystalline Wax

Thin wax coating provides modest corrosion protection.

Application:

Clean metal thoroughly

Apply thin wax coat (rub-on or spray)

Buff to shine

Protection level: Minimal; suitable for indoor tools, lightly used items
Maintenance: Reapply every few months

Cosmoline (Petroleum-Based Grease)

Traditional storage coating (used on military equipment).

Properties:

Thick, sticky, waxy substance

Provides barrier to moisture

Unpleasant to handle; sticky

Application:

Warm slightly (softens cosmoline)

Apply liberally; coat all surfaces

Allow excess to drip

Removal: Requires heat (warm solvent or oven to soften) and scrubbing

Best for: Long-term storage in dry conditions; not for daily-use items

Oil Coating

Light oil on clean metal prevents rust.

Application:

Clean metal thoroughly

Wipe with cloth dipped in light oil (3-in-1 oil, WD-40, etc.)

Wipe excess (thick oil attracts dust)

Protection: Temporary; lasts weeks to months
Maintenance: Reapply frequently if exposed to weather

Best for: Tools, machinery in storage or light indoor use

Anodizing (for Aluminum)

Electrochemical process creating oxide layer on aluminum.

Process

Clean aluminum

Connect as anode in electroplating cell

Submerge in sulfuric acid solution

Apply electrical current; aluminum oxidizes

Oxide layer grows; 10–50 microns thickness typical

Optional: Seal pores by hydration or hot water soak

Properties

Advantages:

Very durable; lasts 10+ years

Can be dyed (colored anodize)

Lightweight alternative to galvanizing

Non-toxic; recyclable

Disadvantages:

Only works on aluminum (not steel)

Requires professional equipment

More expensive than some alternatives

Not self-healing like galvanizing

Applications

Aerospace components

Architectural aluminum

Consumer electronics housings

Bicycle frames

Note: Anodizing not practical for small DIY projects; requires professional anodizer.

Powder Coating (Practical Alternative)

Dry powder coating baked onto metal; increasingly available as DIY option.

Process

Clean metal (degreasing, sandblasting)

Apply dry powder electrostatically (powder particles charge and stick to metal)

Bake at 350–400°F for 10–30 minutes

Powder melts and fuses to metal surface

Properties

Advantages:

Very durable (10–20 years)

No drips or sags (dry powder)

No VOC emissions (no solvent)

Uniform coating thickness

Available in many colors and finishes

Disadvantages:

Requires oven/kiln

Requires electrostatic application equipment

Brittle; can chip if dented hard

Not easily touched up

DIY Options

Powder coating ovens:

Buy or build electric kiln (can reach 400°F)

Powder coating kits available online

Electrostatic gun can be DIY or manual application

Cost: Initial equipment ($200–500), powder relatively inexpensive ($10–20 per item)

Best for: Small metal parts, hardware, decorative items

Coating Method Comparison

Method	Durability	Cost	Appearance	DIY Feasible	

Galvanizing	20–50 years	High	Industrial	No	

Tin plate	5–10 years	Medium	Bright	No	

Vitreous enamel	20+ years	Very High	Glossy, colorful	No	

Paint (primer + top)	5–15 years	Low–Medium	Any color	Yes	

Rust converter + paint	5–10 years	Low	Gray/black	Yes	

Wax coating	3–12 months	Very Low	Waxy sheen	Yes	

Powder coating	10–20 years	Medium	Smooth, colorful	Possibly	

Anodizing (aluminum)	10+ years	Medium	Metallic/dyed	No	

Conclusion

Protecting metal from corrosion is essential for longevity and aesthetics. For permanent, maintenance-free protection, hot-dip galvanizing and vitreous enamel are best but expensive and require professional work. For DIY and lower-cost projects, proper surface preparation followed by prime and paint is effective and accessible. Understand your environment (wet, dry, salty, industrial) and intended use (cosmetic, structural, outdoor) to choose the appropriate coating method.

Related Guides

Blacksmithing
Non-Ferrous Metalworking

Offline Knowledge Compendium — Offline Reference | Liability Disclaimer

↑

File: guides/copper-bronze-alloys.html
Copper, Bronze & Non-Ferrous Alloys - Offline Knowledge Compendium

🏠 Home
›
Metalworking
›
Copper, Bronze & Non-Ferrous Alloys

Copper, Bronze & Non-Ferrous Alloys

Copper smelting, bronze alloys, brass, casting, and corrosion protection

☀️
Mark as Read
🖨️ Print

Difficulty: ●●●○
📖 ~17 min read
· Updated: 2026-02-20

Contents

Copper Metallurgy

Copper Smelting from Ore

Bronze Alloys

Brass (Copper-Zinc Alloys)

Casting Techniques for Non-Ferrous Metals

Cold Working and Annealing

Patina and Corrosion Protection

Historical Importance

Practical Example: Casting a Bronze Tool Head

Copper, bronze, and brass are non-ferrous metals prized for corrosion resistance, ductility, and electrical conductivity. This guide covers smelting, alloy selection, casting, and finishing techniques for non-ferrous work in survival and smithing contexts.

Copper Metallurgy

Copper is a soft, highly ductile, reddish metal. Pure copper (>99.9% Cu) conducts electricity and heat well, resists corrosion, and can be cold-worked to extreme thinness without cracking.

Key properties:

Melting point: 1083°C (1981°F).

Density: 8.96 g/cm³ (about 8.9× heavier than water).

Ductility: Can be drawn into wire or hammered into thin sheet without annealing.

Thermal conductivity: Excellent; second only to silver among metals.

Corrosion resistance: Oxidizes to black copper oxide (Cu₂O) or green patina (basic copper carbonate) but doesn't rust like iron.

Oxidation colors: As copper is heated, the surface oxidation changes color:

Black oxide (CuO) forms around 250–400°C.

Red oxide (Cu₂O) forms below 250°C.

These oxides reduce electrical conductivity. Annealing copper in a slightly reducing atmosphere (charcoal dust, damp wood) can preserve electrical properties.

Copper Smelting from Ore

Copper ore minerals include malachite (CuCO₃·Cu(OH)₂, green), azurite (2CuCO₃·Cu(OH)₂, blue), and chalcopyrite (CuFeS₂, brass-yellow). The smelting process extracts metallic copper.

Ore Preparation

Malachite and azurite: Crush finely and roast in a charcoal fire at 500–700°C to drive off CO₂ and H₂O, leaving copper oxide (CuO).

Chalcopyrite and sulfide ores: Roast at 600–800°C to convert sulfides to oxides (roasting releases SO₂ gas—work outdoors).

Smelting Process

Mix ore with charcoal: Combine roasted ore with powdered charcoal (or charcoal dust) in a 1:2 to 1:3 ratio.

Load into crucible: Pack the mixture tightly into a clay crucible.

Heat in forge: Bring to 1100–1150°C over 1–2 hours. The charcoal reduces copper oxide (CuO) to metallic copper (Cu).

Extract: Once the charge is fully molten and the ore has reduced, pour into a mold or skim the copper from the surface with a ceramic ladle.

Cool: Allow to solidify. The copper will sink; impurities (slag) float on top or remain in the crucible.

Yield: Expect 40–70% recovery of copper from ore, depending on ore grade and process efficiency.

Sulfide ore smelting produces SO₂ gas (toxic, pungent). Work in a well-ventilated area or outdoors. Do not inhale the fumes.

Refining (Optional but Recommended)

Smelted copper often contains oxygen, which makes it brittle. Refining removes oxygen:

Poling: While the copper is still molten, dip a green wood pole into the melt. The pole burns, producing CO gas, which reduces residual oxides to metal.

Annealing: Cool the ingot, then reheat to red heat and cool in air. Repeat 2–3 times. This softens the metal and drives off some oxygen.

Refined copper is softer, more ductile, and conducts electricity better than smelted copper.

Bronze Alloys

Bronze is primarily copper with tin (Sn) added, historically ranging from 8–12% tin. The tin hardens the copper without making it brittle like iron.

Tin Sources and Preparation

Tin ore (cassiterite, SnO₂) is rare in many regions. Tin sources:

Primary ore: Cassiterite, usually found in alluvial deposits (stream beds, erosion).

Historical trade: Bronze Age cultures traded tin over vast distances, suggesting scarcity.

Salvage: Reclaimed tin plate, tin cans (though modern cans are often steel with tin coating).

Roasting and smelting tin ore:

Roast cassiterite at 500–700°C to drive off volatile compounds.

Mix with charcoal and heat to 1200°C in a crucible.

Tin melts at 232°C, so molten tin separates easily from the crucible.

Tin is denser than most slag, so it sinks and can be skimmed off.

Bronze Alloy Composition

Alloy Type	Copper	Tin	Other	Uses	

Leaded bronze	85%	10%	5% Pb	Bearings, ease of casting	

Tin bronze	88–92%	8–12%	—	Tools, weapons, bells	

Phosphor bronze	88–95%	10–12%	<1% P	Springs, corrosion resistance	

Aluminum bronze	88–92%	—	8–12% Al	High strength, marine use	

Why tin hardening works: Tin atoms don't dissolve completely in copper. Instead, they form intermetallic compounds (Cu₃Sn, Cu₆Sn5) that provide strength and hardness. Higher tin content = harder but more brittle.

Common ratio: 88–92% copper with 8–12% tin produces a sweet spot: hard enough for tool edges, ductile enough to shape without cracking.

Making Bronze

Charge the crucible: Weigh out copper and tin (total ~1 kg for a test batch).

Melt copper first: Bring copper to 1150°C until fully molten (glowing orange).

Add tin slowly: Sprinkle powdered tin or add small pieces into the molten copper. Tin melts at 232°C and readily dissolves.

Stir gently: Use a ceramic rod to mix. Avoid excessive stirring, which traps air bubbles.

Pour: Once uniform in color (no streaks), pour into a mold.

Cool slowly: Allow to solidify without disturbance. Rapid cooling can cause segregation (uneven composition).

If making leaded bronze, add lead after the copper and tin are mixed. Lead sinks and improves castability but reduces corrosion resistance and tensile strength.

Brass (Copper-Zinc Alloys)

Brass is copper with zinc (Zn) added. Zinc is volatile at high temperatures (boiling point 906°C), making it tricky to work with but valuable for corrosion resistance and aesthetic appeal.

Brass composition: Typical brasses range from 60–90% copper and 10–40% zinc.

Brass Type	Copper	Zinc	Uses	

Cartridge brass	70%	30%	Ammunition cases, sheet metal	

Yellow brass	65%	35%	Hardware, plumbing fittings	

Red brass	85%	15%	Coins, decorative items	

Muntz metal	60%	40%	Marine components (dezincification-resistant)	

Making brass:

Melt copper to 1150–1200°C in a crucible.

Add zinc oxide (ZnO) or metallic zinc carefully. Zinc evaporates rapidly, so cover the melt with charcoal dust to reduce loss.

Stir gently and allow 2–3 minutes for the zinc to fully dissolve.

Pour quickly before zinc evaporates further.

Zinc vapors (white smoke) are toxic in high concentrations. Work outdoors or in a well-ventilated forge. Do not inhale the fumes directly.

Dezincification: If brass is used in marine or corrosive environments, zinc can selectively corrode out, leaving a weak, porous copper structure. High-copper (>85% Cu) brasses resist this better than high-zinc brasses.

Casting Techniques for Non-Ferrous Metals

Non-ferrous metals (copper, bronze, brass) have lower melting points than steel, making them easier to cast in simple molds.

Mold Materials

Sand molds: Fine, damp sand compressed around a wooden or ceramic form. Good for one-time casts; the mold is destroyed during extraction.

Clay molds: Baked clay provides better heat retention and reusability. Used for multiple casts.

Stone molds: Natural stone (soapstone, talc) or slate can be carved and reused many times.

Ceramic crucibles: For holding molten metal; disposable or reusable depending on clay quality.

Investment Casting (Lost-Wax Method, Simplified)

Carve or mold wax: Create the desired shape in wax (beeswax or tallow candle wax).

Invest in clay: Bury the wax form in a thick clay paste (clay + sand + straw, ~2 cm thick on all sides).

Dry: Allow the clay investment to dry fully in air or in a gentle oven (not too hot).

Burn out: Heat the investment slowly to 400–600°C over several hours. The wax melts and burns away, leaving a cavity.

Pour: Heat the metal to 1150–1200°C and pour into the cavity. The metal cools in the clay investment.

Break out: Once cool, break apart the clay to extract the casting.

Advantages: Excellent surface detail; no draft required; complex shapes possible.

Disadvantages: Slow; requires investment material preparation; air bubbles can form.

Cold Working and Annealing

Copper, bronze, and brass can be shaped by cold hammering or bending, but the metal work-hardens and becomes brittle.

Annealing (softening):

Heat to red heat (600–750°C) in a charcoal forge.

Cool slowly in air or embed in ash/sand to slow cooling.

The metal becomes soft and can be reshaped.

Repeat as needed: A copper object can be annealed multiple times throughout its working life without degradation.

Hardness progression: Soft (annealed) → 1/4 hard (light hammering) → 1/2 hard (moderate hammering) → 3/4 hard (heavy hammering) → full hard (maximum work hardening).

Patina and Corrosion Protection

Unlike iron, copper doesn't rust, but it oxidizes. The oxidation can be controlled or used aesthetically.

Natural patina formation:

Black oxide: Forms quickly in the first days, from CuO formation in air/moisture.

Green patina: Forms over months/years in moist conditions, from basic copper carbonate (CuCO₃·Cu(OH)₂).

Preventing patina (keeping bright):

Lacquer: Apply a thin coat of clear lacquer to seal the surface.

Wax: Melt beeswax and rub onto the object, then buff.

Oil: Regular oiling (linseed oil) prevents oxidation but requires reapplication.

Accelerating patina (for appearance):

Ammonia fumes: Suspend the object over ammonia solution in a sealed box; green patina forms in hours.

Salt water: Spray with saltwater solution and allow to oxidize naturally.

Heat: Heating in air produces darker oxides; oxidation color follows temperature (as in tool tempering).

A thin layer of black oxide (Cu₂O) actually protects deeper copper from further oxidation. It's only when water and air penetrate that deep green patina forms. A sealed copper object can last centuries with minimal corrosion.

Historical Importance

Bronze was humanity's first intentionally created alloy (Bronze Age, ~3500–1200 BCE). Before iron, bronze provided:

Superior edge retention: Harder than pure copper, able to hold a sharper edge than stone.

Trade networks: Tin's rarity created vast trade routes.

Prestige: Bronze items signified wealth and craftsmanship.

Brass became important later (Roman period), prized for its golden color and resistance to corrosion in seawater.

In survival contexts, understanding non-ferrous working extends your tool-making options when iron is unavailable. Copper scavenging, local tin ore, and simple casting techniques can produce functional tools, decorative items, and electrical components.

Practical Example: Casting a Bronze Tool Head

Prepare materials: 900g copper, 100g tin (approximately 10% tin bronze).

Make a clay mold: Press a wooden axe-head shape into damp sand. Create a pour gate (funnel) and air vents.

Melt copper: Heat in a crucible to 1150°C (bright orange glow).

Add tin: Sprinkle 100g powdered tin into the molten copper.

Mix: Stir gently with a ceramic rod for 2 minutes.

Pour: Quickly pour the molten bronze into the sand mold. Work fast before it cools.

Cool: Let the mold cool undisturbed for 30 minutes.

Extract: Carefully break apart the sand mold to reveal the casting.

Finish: File away excess metal (gates, vents) and sand-smooth the surface.

Anneal: Heat to red heat and cool to soften any work-hardened sections, if needed.

The resulting tool head can be hafted onto a wooden handle and used for generations with proper maintenance.

Related Guides

Non-Ferrous Metalworking
Foundry & Metal Casting
Metallurgy Fundamentals

Offline Knowledge Compendium — Offline Reference | Liability Disclaimer

↑

File: guides/electrolysis-chloralkali.html (part 1 of 2)
Electrolysis & Chloralkali Process - Offline Knowledge Compendium

🏠 Home
›
Industrial Chemistry
›
Electrolysis & Chloralkali Process

⚠️ SAFETY WARNING
This guide covers activities with significant risk of injury or harm. Professional training may be required. Read the full liability disclaimer before proceeding.

Electrolysis & Chloralkali Process

Brine electrolysis for NaOH, hydrogen, and chlorine. Mercury/diaphragm/membrane cells. Unlocks bleach, PVC, pharmaceuticals.

☀️
Mark as Read
🖨️ Print

Difficulty: ●●●○
📖 ~5 min read
· Updated: 2026-02-19

Contents

Quick Summary for Practical Use

Overview & Why This Matters

Chemistry of Electrolysis

Raw Materials

Cell Design Options

Building a Diaphragm Cell

Power Supply Requirements

Operating the Cell

Chlorine Gas Collection & Storage

Sodium Hydroxide Processing

Hydrogen Gas Collection

Product Applications

Safety Protocols

Scaling Up

Troubleshooting

Common Mistakes to Avoid

Troubleshooting

Required Reading: Before attempting any procedures in this guide, read the Chemical Safety Guide in full. Failure to follow proper safety protocols can result in severe injury or death.

LETHAL HAZARD: Chloralkali electrolysis simultaneously produces chlorine gas (lethal), hydrogen gas (explosive), and caustic soda (severe chemical burns). Mixing chlorine and hydrogen creates an explosive mixture. This process requires industrial safety equipment, gas detection, and regulatory compliance. DO NOT attempt without proper training, equipment, and licensing.

Quick Summary for Practical Use

If you need chlorine, bleach, or caustic soda but don't have a chemistry background, start here. The chloralkali process transforms salt water into three useful products via electricity:

The Simple Version: You run electricity through salty water in a special cell (diaphragm cell). This splits the water into three products:

Chlorine gas (Cl₂) → used to make bleach, disinfect water

Sodium hydroxide (NaOH, lye) → used to make soap, clean surfaces

Hydrogen gas (H₂) → flammable fuel for welding or engines

The key is keeping hydrogen and chlorine separated (they explode when mixed) and managing chlorine safely (it's toxic gas).

Energy requirement: Roughly 3-5 kWh of electricity per kilogram of chlorine produced. A small solar panel with battery storage can run a bench-scale system.

Timeline: 50-100 hours to build a working diaphragm cell from common materials. 1-2 weeks to produce enough bleach to disinfect thousands of liters of water.

Best use case: If you need bleach for water purification, start with this guide's diaphragm cell design (Section 5). It's the safest option for beginners and produces usable products with lower complexity than mercury or membrane cells.

Overview & Why This Matters

The chloralkali process (electrolysis of brine) is one of the most critical industrial chemical reactions. It transforms salt water into three essential products: sodium hydroxide (NaOH), chlorine gas (Cl₂), and hydrogen gas (H₂). In an offline or survival scenario, mastering this process unlocks the production of hundreds of downstream chemicals.

The Core Reaction

2 NaCl + 2 H₂O → 2 NaOH + Cl₂ + H₂

Why This Is a Bottleneck

Sodium hydroxide and chlorine are the foundation for producing:

Bleach (Sodium Hypochlorite, NaOCl) - Essential for water purification and disinfection

Soap and Detergents - NaOH is required for saponification

Paper and Pulp Processing - Industrial wood treatment

Water Purification - Direct disinfection and pH adjustment

Pharmaceuticals - Precursor for many drug synthesis pathways

PVC (Polyvinyl Chloride) - Chlorine is essential for vinyl chloride production

Hydrogen Fuel - Clean energy source for welding, fuel cells, or hydrogenation reactions

Offline Significance

In a grid-down scenario, the ability to produce bleach from salt and water becomes critical for disease prevention. The chloralkali process is energy-intensive but can be powered by renewable sources (solar arrays, water wheels, or wind). Unlike many industrial processes, it requires only three inputs: salt, water, and electricity.

Historical Context: The chloralkali process has been used industrially since the 1890s. Before modern chlorine production, water disinfection was nearly impossible at scale. This process single-handedly enabled modern water treatment systems.

Process Efficiency

Industrial chloralkali plants operate at 95%+ efficiency, consuming approximately 3,000-3,500 kWh per metric ton of chlorine produced. A bench-scale or community-scale operation will be less efficient (typically 60-80%) due to losses, but still viable with careful design.

Chemistry of Electrolysis

Electrolysis is the process of using electrical current to drive a non-spontaneous chemical reaction. In the chloralkali process, electrical current splits water molecules and drives the oxidation of chloride ions.

The Overall Reaction

Chloralkali Process (Brine Electrolysis)

2 NaCl(aq) + 2 H₂O(l) → 2 NaOH(aq) + Cl₂(g) + H₂(g)

Electrode Half-Reactions

The overall reaction consists of two separate processes occurring at different electrodes:

Anode (Oxidation)

Chloride ions are oxidized to chlorine gas. This is why chlorine appears at the anode and not the cathode.

2 Cl⁻ → Cl₂ + 2e⁻

Cathode (Reduction)

Water molecules are reduced, producing hydrogen gas and hydroxide ions.

2 H₂O + 2e⁻ → H₂ + 2 OH⁻

The Role of Sodium Ions

Sodium ions (Na⁺) don't participate in the electrode reactions. Instead, they migrate through the electrolyte toward the cathode, where they combine with hydroxide ions (OH⁻) to form sodium hydroxide (NaOH). This is why maintaining electrical neutrality and ion separation is critical—chlorine and hydroxide cannot be allowed to mix or they'll react to form hypochlorite.

Faraday's Laws of Electrolysis

The amount of product formed is directly proportional to the amount of electrical charge passed through the cell.

Faraday's First Law

Amount of substance = (Charge / Faraday constant) × (1 / number of electrons)

Key calculations:

1 Faraday (F) = 96,485 Coulombs = charge required to deposit 1 mole of monovalent ion

Producing 1 kg of Cl₂ requires approximately 1,350 Faraday equivalents = 130 MJ of energy

Producing 1 kg of NaOH requires approximately 1,070 Faraday equivalents = 103 MJ of energy

Electrical Parameters

The electrolytic cell must maintain proper voltage and current:

Parameter	Typical Value	Purpose	
Cell Voltage	3.5 - 4.5 V	Overcome electrode overpotential and solution resistance	
Current Density	1,000 - 5,000 A/m²	Determines production rate and efficiency	
Temperature	50 - 80°C	Higher temps increase conductivity but risk NaOH decomposition	
Current Efficiency	85 - 98%	% of electrical charge converted to desired products	

Energy Consumption

Electrolysis is energy-intensive. The theoretical minimum energy to split 1 kg of water is approximately 40 MJ, but practical systems consume 100+ MJ due to:

Overpotential: Additional voltage needed to overcome kinetic barriers

Ohmic Losses: Resistance in electrodes and electrolyte dissipates energy as heat

Gas Evolution Overpotential: The formation of gas bubbles increases cell voltage

Efficiency Calculation: If you have 10 kW of solar power available 8 hours/day, you can theoretically produce about 2-3 kg of chlorine per day, or enough bleach to purify 200,000 liters of water.

Raw Materials

Salt (Sodium Chloride, NaCl)

The primary feedstock for the chloralkali process. Three sources are available in Minnesota and the upper Midwest:

Rock Salt (Halite Deposits)

Minnesota has significant rock salt deposits in the northeast (particularly around Detroit Lake and Warroad). This is extracted by mining and requires crushing and dissolution in water to form brine.

Brine Springs

Natural salt-water sources near the Great Lakes contain approximately 5-10% NaCl. These require minimal processing and can be pumped directly into cells.

Sea Salt from Evaporation

In a survival scenario, evaporating seawater (or mineral-rich lake water) produces crude sea salt, which can be dissolved to form brine.

Water Quality Requirements

The water used to form brine and the water in the electrolyte must be of reasonable quality:

Hardness: Minimize calcium and magnesium ions (< 50 ppm) to prevent scaling on electrodes

Iron Content: Keep below 1 ppm to prevent electrode fouling and unwanted reactions

Sulfates: Minimize sulfate ions (< 100 ppm) as they can interfere with electrode reactions

Organic Matter: Remove organic compounds to prevent side reactions and anode corrosion

pH: Starting pH should be neutral (6.5 - 7.5) for optimal performance

Brine Preparation: A simple method to produce purified brine: dissolve crude salt in water, filter through sand and charcoal to remove impurities, then saturate with additional NaCl. Aim for a saturated solution (approximately 6 M or 35% NaCl by weight).

Electrode Materials

The choice of electrode material is critical and determines cell longevity and product quality:

Material	Application	Advantages	Disadvantages	
Graphite (Carbon)	Anode	Inexpensive, corrosion resistant, inert	Slow kinetics, gradual oxidation, must be replaced regularly	
MMO (Mixed Metal Oxide)	Anode	Excellent activity, long lifespan, high efficiency	Expensive, requires careful maintenance	
DSA (Dimensionally Stable Anode)	Anode	Good efficiency, long lifetime, stable performance	Very expensive, requires expertise to apply	
Platinum-Coated Titanium	Anode	Superior performance, extremely durable	Prohibitively expensive for survival scenario	
Steel (Mild Steel)	Cathode	Inexpensive, readily available	Gradual corrosion, must be replaced periodically	
Nickel-Plated Steel	Cathode	Improved corrosion resistance, better longevity	Nickel plating can wear off, slightly more expensive	

Electrode Selection is Critical: Using incorrect electrode materials (e.g., copper anode) will produce toxic products (e.g., hypochlorite/chlorate mixtures), waste energy, and damage the cell rapidly.

Cell Design Options

Three main industrial designs exist for the chloralkali process. Each has trade-offs between complexity, efficiency, safety, and cost.

1. Mercury Cell (Historical, Dangerous)

The original industrial chloralkali design used a liquid mercury cathode. Chloride is oxidized at a graphite anode, and sodium metal is produced at the mercury cathode, which immediately reacts with water to form NaOH.

Mercury Cell Schematic

Advantages: High selectivity, excellent NaOH purity, relatively simple reactor design

Disadvantages: Mercury is extremely toxic and bioaccumulative. Environmental hazard. Banned in many countries. NOT recommended for offline scenarios.

Mercury Cell Warning: Mercury vapor is acutely toxic at very low concentrations. Mercury cell operations have caused severe environmental contamination (Minamata disease). Even in a survival scenario, the health and environmental risks outweigh the efficiency benefits. DO NOT build a mercury cell.

2. Diaphragm Cell (Practical)

A porous diaphragm physically separates the anode and cathode compartments, preventing Cl₂ and NaOH from mixing while allowing ionic current to flow. This is the most practical design for a survival or community-scale operation.

Diaphragm Cell Cross-Section

Advantages: Lower cost than membrane cells, simpler construction, can use graphite electrodes, relatively safe

Disadvantages: Lower current efficiency (85-92%), diaphragm can fail, products not completely separated, requires careful operation

3. Membrane Cell (Advanced)

An ion-selective membrane (typically Nafion or similar polymers) completely separates anode and cathode compartments. Only sodium ions pass through, maintaining complete product separation.

Membrane Cell Design

Advantages: Highest current efficiency (>95%), complete product separation, lower power consumption, excellent product purity

Disadvantages: Very expensive (membrane replacement every 3-5 years), requires specialized expertise, sensitive to contamination

Comparison Summary

Feature	Mercury Cell	Diaphragm Cell	Membrane Cell	
Efficiency	90-95%	85-92%	95-98%	
Product Purity	Excellent	Good (60-70% NaOH)	Excellent (>99%)	
Capital Cost	High	Low	Very High	
Operating Cost	High (Hg toxicity)	Low	Moderate (membrane replacement)	
Safety	EXTREME HAZARD	Safe with precautions	Safe	
Complexity	Complex	Simple	Complex	
Recommended	NO	YES (survival)	Maybe (if resources available)	

Recommendation for Offline Scenario: Build a diaphragm cell. It offers the best balance of simplicity, cost, safety, and effectiveness. While product purity is lower (60-70% NaOH mixed with unreacted NaCl), the products are still suitable for bleach production and most applications. The cell can be repaired or rebuilt relatively easily if damage occurs.

Building a Diaphragm Cell

This section provides detailed instructions for constructing a functional diaphragm chloralkali cell suitable for community or small-scale production.

Materials List

Structural Materials

Plastic (polypropylene or HDPE) tank1x, ~20L capacity

Plastic dividers/baffles2x, 1/4" thick

Asbestos-free diaphragm material1x, ~200 cm²

Electrodes

Graphite rod or plate (anode)1x, ~100 cm² surface area

Steel or nickel-plated steel cathode1x, ~100 cm² surface area

Electrical Components

Stainless steel wire (lead-through)2x, AWG 8-10

Stainless steel fasteners/boltsAssorted M8-M10

Epoxy resin (electrical-grade)1 kg

Piping & Gas Collection

Polypropylene tubing (6mm ID)10 meters

Gas wash bottles2x, 500mL

Polyethylene or polypropylene collection vessels2x, 5-10L

Consumables

Sodium chloride (NaCl) - pure salt5 kg

Demineralized or distilled water20 liters

Step-by-Step Construction

1

Prepare the Tank

Select a 20-30L polypropylene tank (food-grade plastic). Ensure it has a rigid structure and won't deform under electrical/chemical stress. Polypropylene is resistant to NaOH, Cl₂, and H₂. Do NOT use PVC (Cl₂ will degrade it) or metals (corrosion).

Mark two compartments on the tank: anode compartment (~40% of volume) and cathode compartment (~40% of volume), with a middle 20% reserved for the diaphragm.
2

Install the Diaphragm

The diaphragm is the critical separator. Historical choices (asbestos) are toxic. Use modern alternatives:

Porous ceramic disc (sintered clay, 100-200 μm pores)

Nylon or polyester mesh (woven fabric, 10-50 μm pores, ~10 cm diameter)

Cotton fabric (tightly woven, 5-20 μm pores)

Porous PTFE membrane (if available, 0.2-1 μm pores)

Mount the diaphragm vertically using a PVC frame (see diagram). Seal edges with plastic adhesive or epoxy to prevent leakage. Allow 5-10 mm of space on both sides of the diaphragm for electrolyte flow.
3

Install Electrodes

Anode Installation: Mount the graphite rod/plate vertically on the anode side, ensuring it's at least 10 mm from the diaphragm. Graphite can be held in place with a polypropylene clamp or bracket. The electrode should be fully submerged.

Cathode Installation: Mount the steel cathode vertically on the cathode side, also at least 10 mm from the diaphragm. Ensure good electrical contact via a stainless steel bolt or clamp.

Spacing: Optimal spacing is 20-30 mm between electrodes. This balances current distribution against solution resistance.
4

Wire Electrical Connections

Use stainless steel wire (AWG 8-10) to make external electrical connections:

Connect one lead to the anode (graphite)

Connect one lead to the cathode (steel)

Use epoxy resin to seal the penetration points and prevent leakage

Ensure all electrical contacts are corrosion-resistant and tight

The wires should exit the tank via separate holes sealed with epoxy.
5

Install Inlet and Outlet Ports

Brine Inlet: Install a peristaltic pump inlet on the anode side at a low point. This allows controlled brine feed during operation.

Gas Outlets: Install gas outlet ports on the top of each compartment:

Anode outlet (Cl₂ gas) - should have a valve and lead to gas washing apparatus

Cathode outlet (H₂ gas) - should have a separate valve and lead to gas washing apparatus

Drain Ports: Install ball valves at the bottom of each compartment for draining and maintenance.
6

Install Temperature Monitor and pH Probe

Epoxy-seal a stainless steel thermowell into the electrolyte to hold a thermometer. Target operating temperature is 50-70°C.

Optionally, install a pH electrode to monitor alkalinity during operation (though this requires calibration and care).
7

Prepare Brine Solution

Prepare a saturated NaCl brine solution:

Dissolve 360g NaCl per 1L of distilled water (saturated solution at ~25°C)

Filter through 100-200 μm filter (sand and charcoal layers) to remove impurities. Aim for clarity.

Fill the anode compartment with ~5-7L of brine.
8

Fill Cathode Compartment

Fill the cathode compartment with the same brine solution or with pure water initially. During operation, as Na⁺ ions migrate to the cathode, the solution will become basic (NaOH). The brine in the anode compartment will become more acidic and chloride-depleted.
9

Final Checks

Before powering on:

Check for leaks by running water through the cell and checking all seals

Verify electrode isolation (no direct contact with tank walls)

Confirm all gas outlet tubes are secured and can be monitored

Verify the brine feed pump is ready

Ensure all electrical connections are clean and tight

Diaphragm Cell Construction Diagram

Exploded View of Diaphragm Cell Assembly

Diaphragm Material Selection

The diaphragm is the heart of the cell. Here's a guide to selecting the best material available to you:

Material	Pore Size	Advantages	Disadvantages	Sources	
Porous Ceramic	100-200 μm	Chemically inert, durable, good separator	Fragile, can crack, hard to shape	Pottery suppliers, lab equipment	
Cotton Cloth	10-50 μm	Readily available, inexpensive, flexible	Can degrade over time, may rot with microbial growth	Fabric stores, old cloth	
Linen	10-30 μm	More durable than cotton, traditional separator	Less readily available than cotton	Specialty fabric stores	
Nylon Mesh	20-100 μm	Durable, chemical-resistant, tunable	Requires careful sealing, can absorb water	Industrial suppliers, lab equipment	
PTFE (Teflon) Membrane	0.2-10 μm	Excellent selectivity, very durable, inert	Very expensive, specialty material	Laboratory suppliers	

Practical Recommendation: For a survival scenario, use tightly-woven cotton or linen cloth (1-3 mm thickness) sealed around the edges with plastic epoxy. While not perfect, it will work adequately and can be replaced if degraded. The cotton will gradually fray and eventually need replacement after 100-200 hours of operation, but this is acceptable for offline scenarios.

Power Supply Requirements

The chloralkali cell is an electrochemical device demanding precise electrical control. This section covers power supply requirements and design.

DC Voltage and Current Specifications

Parameter	Typical Value	Notes	
Cell Voltage	3.0 - 4.5 V DC	Varies with current density and temperature	
Current Range	1 - 100 A (depending on cell size)	Larger cells handle higher currents	
Polarity	Fixed DC	Anode must be positive, cathode negative	
Ripple	< 5% AC ripple acceptable	Smooth DC is better, but some ripple OK	
Power Consumption	3-5 kWh per kg Cl₂	Depends on efficiency and cell design	

Example: Small Lab-Scale Cell

A 20L diaphragm cell with 100 cm² electrodes operating at modest current density:

Operating current: 10 A (1000 A/m² current density)

Required voltage: 3.5 V

Power demand: 35 W continuous

Daily energy (8 hr operation): 0.28 kWh

Chlorine production per day: ~10 g (at 70% Faradaic efficiency)

Scaling: Doubling the electrode area and current to 20 A (same current density) would double daily production to ~20 g chlorine but increase power demand to 70 W. The relationship is linear: production is directly proportional to current.

Power Supply Options

Option 1: DC Power Supply (from AC mains)

If AC power is available (rare in truly offline scenarios), a rectified power supply is ideal:

Industrial rectifier: 0-30 V, 0-100 A adjustable

Laboratory power supply: 0-30 V, 0-10 A

Simple transformer + diode bridge rectifier (DIY)

Option 2: Solar Array with Controller

Most practical for offline scenarios:

Solar Panel Size: 50-200 W panel (depending on desired production rate)

Battery Bank: 12-48 V lithium or lead-acid battery (100-500 Ah)

MPPT Controller: Maximum Power Point Tracker to optimize solar harvesting

DC-to-DC Converter: Optional, to step voltage to optimal cell voltage

Battery Efficiency: Battery systems add 10-30% energy loss through charging/discharging cycles. A 200 W solar array might deliver only 140 W of usable energy to the cell after battery losses.

Option 3: Water Wheel or Wind Generator

For locations with flowing water or consistent wind:

Small water turbine (microhydro): 100 W - 1 kW, coupled to generator

Wind generator: 200 W - 1 kW, with battery storage

Both require rectification and voltage regulation before cell

Option 4: DIY AC-to-DC Rectifier

If you have access to a small AC generator (hand-crank, wind, water, etc.)

Simple Rectifier Circuit (Bridge Diodes)

Battery Bank for Off-Grid Operation

If using battery storage, calculate requirements based on desired cell operation:

Battery Bank Size Calculation

Battery Ah = (Cell Current × Operating Hours) / (Battery Voltage × Depth of Discharge)

Example:

Cell current: 10 A for 8 hours = 80 Ah needed

Using 48 V battery bank at 80% DoD (depth of discharge)

Required capacity: 80 / 0.8 = 100 Ah nominal

Physical battery size: 4x 12V 25Ah batteries in series (100 Ah total)

Battery Lifespan: Lead-acid batteries typically survive 1,000-1,500 charge cycles. Operating a 10 A cell 8 hours/day from a battery would degrade the battery in 6-12 months. For sustained offline operation, prioritize solar generation with minimal battery buffering.

Electrical Safety

Voltage Protection: Install a rheostat or adjustable resistor in series to limit maximum current

Current Limiting: Never exceed design current (risk of gas mixing, explosions, electrode damage)

Polarity: Reverse polarity will prevent cell operation and damage electrodes

Grounding: Ground the power supply frame and any exposed metal tank parts

Circuit Breaker: Install a 20 A or larger DC breaker in the positive lead

Operating the Cell

Once your diaphragm cell is constructed and filled with brine, the operational procedures are critical for safety and efficiency.

Startup Procedure

1

Pre-Operation Inspection

Before applying power:

Verify all electrical connections are tight and corrosion-free

Check electrolyte level in both compartments (should be near full)

Ensure diaphragm is wet and properly sealed

Confirm all gas outlet tubes are patent (not blocked)

Test brine feed pump (if installed) for proper operation

Verify temperature monitoring device is functional
2

Initial Power-Up (Low Current)

Set power supply to minimum (0-1 A) and apply voltage slowly:

Ramp voltage to 1 V over 30 seconds

Listen for any unusual sounds (sparking, hissing)

Observe for any electrolyte leakage at electrode leads

Check temperature—should remain stable initially

Operate at 1 A for 5 minutes to confirm no leaks or electrical faults.
3

Gradual Current Increase

Over the next 10-15 minutes, gradually increase current to target operating level (e.g., 10 A):

Increase current 1 A every 2 minutes

Monitor voltage—should remain stable at 3.5-4.0 V

Watch for onset of gas evolution (bubbling at electrodes)

Temperature should rise gradually (expect +1-2°C per A increase)
4

Steady-State Operation

Once at target current:

Monitor temperature every 15 minutes—aim to maintain 50-70°C

Observe gas production rates (should be steady)

Watch for any changes in electrolyte color (anode side may become more yellow/brown due to chlorine)

Voltage should be stable (variation < ±0.2 V)

Continuous Operation Monitoring

Parameter	Measurement Interval	Normal Range	Action If Out of Range	
Cell Voltage	Every 15 min	3.5 - 4.2 V	If >4.5V: high internal resistance (clean electrodes). If <3.2V: short circuit	
Current	Every 15 min	Within ±5% of setpoint	If drifting down: electrode fouling. Reduce current, clean electrodes	
Temperature	Every 15 min	50 - 70°C	If >75°C: reduce current or improve cooling. If <40°C: increase current or insulate tank	
Gas Production Rate	Every 30 min (visual)	Steady bubbling at both electrodes	If gas stops: diaphragm blockage or electrode separation. Stop and inspect	
Electrolyte Level	Every 1 hour	Near full in both compartments	If dropping: likely water loss as H2O + H2/Cl2. Add distilled water carefully	
Leakage	Continuous observation	None	Any leak: immediately shut down, locate source, repair	

Brine Feed Management

For continuous operation, spent brine in the anode compartment must be replaced as chloride is depleted:

Feed Rate: Approximately 1 L of brine per day per 10 A of current

Method: Use peristaltic pump with rate controlled manually or via simple float valve

Monitoring: Test anode compartment conductivity daily (should remain ~5 M NaCl)

Drain Schedule: Drain and replace cathode compartment solution every 7-10 days (or when NaOH concentration exceeds desired level)

Simple Conductivity Test: Measure voltage across a small electrode pair (2.5 cm apart) in the electrolyte. Lower voltage indicates lower conductivity (depleted brine). When conductivity drops by 50%, feed fresh brine or replace solution.

Temperature Management

The cell generates heat through electrical resistance. Excess heat can decompose NaOH and reduce efficiency.

Cooling Methods:

Natural cooling: Immerse the tank in a water bath (5-10 cm of water around the tank)

Active cooling: Pass water through a cooling coil inserted into the electrolyte

Air cooling: Use a fan to improve convection around the tank surface

Target Range: 55-65°C is optimal

Emergency Cooling: If temperature exceeds 75°C, immediately reduce current by 50% and apply cold water externally

Shutdown Procedure

1

Reduce Current Gradually

Never shut down abruptly. Reduce current by 2 A every 5 minutes until 0 A. This prevents sudden thermal stress and allows gases to escape.
2

Turn Off Power Supply

Once current reaches zero, switch power supply off.
3

Ventilate Gas Lines

Open gas outlet valves briefly to allow any trapped gases to escape. Be cautious of chlorine odor (indicates successful operation and hazardous gas presence).
4

Cool Down

Allow the cell to cool to room temperature before any maintenance work (typically 2-4 hours).

Product Collection During Operation

Chlorine Gas: As it evolves, chlorine gas is carried by the gas stream to a gas washing bottle (see gas collection section). Collect in a designated container under careful supervision.

Hydrogen Gas: Similarly collected but collected separately. Do NOT mix chlorine and hydrogen.

Sodium Hydroxide Solution: Accumulates in the cathode compartment. Periodically sample (monthly) to monitor concentration. When concentration reaches desired level (typically 2-5 M), drain the compartment and concentrate by evaporation or save as a weak lye solution.

Chlorine Gas Collection & Storage

Chlorine is the most valuable and most dangerous product of the chloralkali process. It must be handled with extreme caution.

Chlorine Gas Properties

Property	Value	Implication	
Molar Mass	71 g/mol	Denser than air—pools in low areas	
Boiling Point	-34°C	Gas at room temperature, liquid only under pressure or cold	
Solubility in Water	~7 g/L at 25°C	Moderately soluble; dissolves slowly to form HCl and HClO	
Toxicity (Inhalation)	IDLH: 10 ppm	Immediately dangerous to life at just 10 ppm	
Reactivity	Highly reactive oxidizer	Reacts with most organic materials, ammonia, hydrogen, alkalis	

Chlorine is Extremely Toxic: IDLH (Immediately Dangerous to Life or Health) is 10 ppm. Concentrations of 50+ ppm cause death within minutes. Even small leaks pose serious risk. NEVER operate chlorine generation without a scrubber system and proper ventilation.

Gas Washing and Drying Apparatus

Before chlorine can be collected or stored, it must be washed to remove water vapor and HCl mist, then dried.

Chlorine Scrubber & Drying System

Step-by-Step Gas Washing and Drying

Wash Bottle 1 (NaOH Solution):

Fill with dilute NaOH (0.1-0.5 M, approximately 4-20 g NaOH per liter)

Gas passes through: Cl₂ + 2 NaOH → NaCl + NaClO + H₂O

HCl also dissolves: HCl + NaOH → NaCl + H₂O

This first step protects downstream components from acidic mist

Wash Bottle 2 (Water):

Fill with distilled water

Removes residual NaOH droplets and dissolved NaCl particles

Some Cl₂ dissolves (expected)

Drying Bottle (Concentrated H₂SO₄):

Fill with concentrated sulfuric acid (98%)

Gas passes through in fine bubbles

H₂SO₄ absorbs water vapor: highly exothermic reaction

Changes color from clear to yellow/brown as water is absorbed

CAUTION: This step generates significant heat. Do not seal the bottle

Sulfuric Acid Hazard: Concentrated sulfuric acid is extremely corrosive. Never mix with water (add acid to water, never water to acid). The absorption of water in the drying bottle is violently exothermic—the liquid can superheat and erupt. Use a tall bottle with loose fitting (not sealed) lid.

Collection Methods

Method 1: Water Displacement (Wet Collection)

Least efficient but safest for small quantities:

Fill a graduated cylinder or gas bottle with water

Invert over a water bath (trough or bucket)

Lead gas inlet tube under the inverted bottle

Gas rises and displaces water

Volume measurement is direct (water level change)

Disadvantage: Chlorine is slightly soluble in water (~7 g/L), so you lose some product

Method 2: Downward Displacement (Dry Collection)

More practical for larger quantities:

Use tall glass or plastic bottles (1-5 L capacity)

Position bottles with opening downward (upside down)

Lead gas inlet tube to the bottom

Chlorine (being denser than air) sinks and fills the bottle from bottom

Displace air as gas enters

Advantage: Minimal water dissolution

Dry Gas Collection Setup

Chlorine Storage

Container Options

Container Type	Capacity	Advantages	Disadvantages	
Glass Bottles (inverted)	1-2 L	Visible contents, chemically inert	Fragile, limited capacity, must stay inverted	
Polyethylene Containers	5-10 L	Practical, durable, available	Chlorine slightly attacks PE over time, permeability	
PTFE (Teflon) Containers	1-5 L	Excellent chemical resistance	Very expensive, difficult to source	
Steel Cylinders (High Pressure)	10-50 L (as gas)	Can store large quantities, professional equipment	Expensive, requires regulators, rusts if not treated	

Storage Conditions

Temperature: Cool (5-20°C) to minimize evaporation. Above 35°C, vapor pressure becomes problematic.

Light: Store in dark or amber containers. Light accelerates decomposition.

Pressure: Gas bottles must be vented or have pressure relief valves if sealed.

Duration: Chlorine gas is relatively stable if stored cool and dark (weeks to months), but will slowly permeate plastic containers

Leak Detection and Emergency Procedures

Chlorine leaks are serious. Detection and response are critical:

Odor Detection: Chlorine has a strong, distinctive odor. Detect at concentrations as low as 0.5 ppm (well below dangerous levels). If you smell chlorine, a leak exists.

Visual Detection: Use a cloth damp with ammonia solution near suspected leak. Ammonia + Chlorine → visible yellow/brown cloud (nitrogen trichloride)

Emergency Response:

Evacuate area immediately

Do NOT enter the contaminated area without proper respiratory protection

Move leaking container to well-ventilated area (outdoors preferred)

If container is pressurized and leaking, do not attempt to seal—let it vent to atmosphere in open air

Post-incident: ventilate area thoroughly, document incident

Chlorine + Ammonia = EXPLOSION RISK: Do NOT use ammonia near chlorine storage or detection (it creates nitrogen trichloride, an explosively unstable compound). For leak testing, use sodium thiosulfate solution (bleaching powder test) instead: Na₂S₂O₃ + Cl₂ → visible color change without hazardous byproducts.

Chlorine-to-Bleach Conversion

The most practical use of chlorine gas is producing sodium hypochlorite (bleach):

Bleach Production from Chlorine

Cl₂ + 2 NaOH → NaCl + NaClO + H₂O

Procedure:

Prepare dilute NaOH solution in glass or polyethylene container (~1 M, 4% by weight)

Bubble chlorine gas slowly through the solution (use gas washing bottle setup)

Solution will warm up (exothermic reaction)

Continue until yellow color stabilizes (all chlorine absorbed)

Result is sodium hypochlorite solution (typical strength 2-5% available chlorine)

Filter through cloth to remove any solids, then store in opaque containers

Bleach Strength: The concentration of available chlorine in your homemade bleach can be estimated by iodine titration or by comparison with commercial bleach (typically 3-5% available chlorine = 600-1000 ppm). For water purification, 1-2 ppm is typical dosing.

Sodium Hydroxide Processing

Sodium hydroxide (NaOH, caustic soda, lye) accumulates in the cathode compartment during electrolysis. This section covers harvesting, concentrating, and purifying NaOH.

NaOH in Diaphragm Cells

In a diaphragm cell, the cathode compartment solution becomes increasingly basic as operation continues. The concentration depends on operating parameters:

Initial concentration: ~0.1 M (from fresh brine)

After 8 hours of operation at 10 A: ~1-2 M (4-8% by weight)

Maximum practical concentration: ~5 M (17% by weight, before crystallization becomes problematic)

Purity: Diaphragm cell NaOH typically contains 60-70% NaOH and 30-40% residual NaCl. This mixed solution is still highly useful for most applications (soap making, water treatment, bleach production). If higher purity is needed, proceed to concentration and crystallization sections below.

Harvesting NaOH Solution

1

Drain Cathode Compartment

After 1-2 weeks of operation, drain the cathode compartment solution into glass or polyethylene containers. Use the drain port installed at the bottom of the cathode compartment. Collect ~5-10 L of NaOH-rich solution.
2

Measure Concentration (Acid-Base Titration)

Determine NaOH concentration by titration:

Pipette 10 mL of the cell solution into a flask

Add 3-4 drops of phenolphthalein indicator (pink in basic solution)

Add dilute HCl dropwise from a burette until the pink color disappears

Record volume of HCl used

Calculate: moles NaOH = (HCl volume × HCl concentration) / 1

NaOH concentration = (moles NaOH / sample volume) × 1000
3

Refill Cathode Compartment

Fill the cathode compartment with fresh brine or distilled water to resume operation. The cell is now ready for the next harvest cycle.

Concentration by Evaporation

To concentrate NaOH from the dilute harvested solution:

1

Select Container

Use a stainless steel pot or glass container. Avoid aluminum (NaOH attacks it). Prepare for slow evaporation.
2

Gentle Heating

Heat the solution to approximately 100°C (boiling point of water). Do not exceed 120°C or NaOH will decompose:

4 NaOH → 2 Na₂O + 2 H₂O (at high temps)

Stir occasionally. As water evaporates, NaOH becomes more concentrated.
3

Monitor Concentration

Periodically sample the solution to determine concentration (use titration method above). Target concentration for most uses: 2-5 M (8-20% NaOH by weight).
4

Cool and Store

Once desired concentration is reached, remove from heat and allow to cool. Store in glass bottles with tight lids. Concentrated NaOH absorbs CO₂ from air—proper storage prevents this.

Crystallization and Solid NaOH Production

If you need solid NaOH or need to maximize concentration:

1

Concentrate to Maximum

Continue heating until the solution reaches maximum concentration (~15 M or ~50% w/w). At this point, NaOH becomes very viscous and begins to crystallize as it cools.
2

Cool Slowly

Pour concentrated solution onto a stainless steel tray or into glass Petri dishes. Allow to cool at room temperature (not in refrigerator—this is too fast and produces small crystals instead of larger usable chunks).
3

Break Into Pieces

Once cooled, the NaOH will have solidified. Break into manageable pieces (1-2 cm chunks) using a hammer. Wear gloves and eye protection—NaOH is caustic and the pieces are brittle.
4

Store Properly

Store solid NaOH in airtight glass bottles in a cool, dry location. Protect from atmospheric CO₂ and moisture. Label clearly with hazard warnings.

NaOH + CO₂ = Degradation: Sodium hydroxide readily absorbs CO₂ from air: 2 NaOH + CO₂ → Na₂CO₃ + H₂O. Even "pure" NaOH stored in open containers will gradually convert to sodium carbonate (Na₂CO₃). Store in sealed containers with minimal headspace.

Purity Testing

If you need to assess impurity levels in harvested NaOH solution:

Total Alkalinity (Titration)

Determines combined concentration of NaOH + Na₂CO₃ (both are basic)

Use two indicators: phenolphthalein (to carbonate endpoint) and methyl orange (to overall alkalinity endpoint)

Difference reveals Na₂CO₃ content

Sodium Chloride Content

Add silver nitrate solution: AgNO₃ + NaCl → AgCl (white precipitate)

Filter and weigh the AgCl to quantify NaCl

Applications of NaOH Solution

Application	Typical Concentration	Processing Need	
Water Treatment (pH adjustment)	0.1-1 M	Use as-harvested or slightly diluted	
Soap Making	1-3 M	Concentrate by evaporation to 2-3 M optimal	
Bleach Production	0.5-2 M	Slight concentration improves yield	
Food Processing (preservation)	0.1-0.5 M	Dilute to required strength	
Pharmaceutical Production	Varied (1-10 M)	Highly dependent on specific synthesis	

Hydrogen Gas Collection

Hydrogen gas evolves at the cathode during electrolysis. While not as immediately useful as chlorine, hydrogen has important applications in an offline scenario.

Hydrogen Properties

Property	Value	Implication	
Molar Mass	2 g/mol	Lightest gas—rises rapidly in air	
Boiling Point	-253°C	Gas at all practical temperatures	
Flammability	4-75% in air is explosive	Must NEVER mix with chlorine or air without careful control	
Density	0.09 kg/m³	Much lighter than air—easy to vent	

Safe Collection and Handling

HYDROGEN IS EXTREMELY FLAMMABLE: Hydrogen mixed with air (especially 30-40% concentration) forms an explosive mixture. A single static spark, flame, or hot surface can detonate it. NEVER:

Collect hydrogen in the same line as chlorine (they'll mix and potentially explode)

Use hydrogen-filled bottles near open flames or electrical sparks

Fill hydrogen bottles to excessive pressure (use low-pressure collection with overflow venting)

Store hydrogen in sealed containers for extended periods without specific training

Hydrogen Collection Methods

Method 1: Water Displacement (Preferred for Safety)

Collect hydrogen over water (same setup as described for chlorine)

Invert a water-filled graduated cylinder over a water bath

Lead cathode gas outlet tube under the cylinder

Hydrogen is insoluble in water, so displacement is near-complete

This method naturally vents excess gas (cannot overpressurize)

Method 2: Downward Displacement (If Separate from Chlorine)

NOT recommended unless the hydrogen line is physically separate from chlorine

Similar to dry collection of chlorine, but reversed (hydrogen escapes upward, not downward)

Difficult to contain hydrogen due to its extreme buoyancy

Hydrogen Applications

1. Fuel for Welding or Cutting

Hydrogen burns with an extremely hot flame (2500+ K)

Can be used in oxy-hydrogen torches for metal cutting or welding (though less common than acetylene)

Requires careful control to avoid backflash or detonation

2. Hydrogenation Reactions (Chemical Synthesis)

In pharmaceutical and food production, hydrogen is used to reduce (hydrogenate) unsaturated compounds
