Repository: YotsuBotfds/offlinecompendium

File: guides/metallurgy-basics.html (part 1 of 2)
Metallurgy Fundamentals - Offline Knowledge Compendium

🏠 Home
›
Metalworking
›
Metallurgy Fundamentals

Metallurgy Fundamentals

Understanding metal physics and chemistry - crystal structure, phase diagrams, heat treatment, alloying, and material testing for tools and structures

☀️
Mark as Read
🖨️ Print

Difficulty: ●●●○
📖 ~12 min read
· Updated: 2026-02-19

Contents

Historical Metallurgy

Ore Identification and Processing

Smelting and Fuel Production

Atomic Structure and Crystal Properties

Phase Diagrams and Heat Treatment Theory

Carbon Steel Classification: Properties and Applications

Heat Treatment Processes and Practice

Forge Welding and Joining Techniques

Alloying Elements and Steel Grades

Casting and Solidification Processes

Testing Methods and Material Quality Control

Failure Modes, Prevention, and Seasonal Factors

Safety Warnings and Critical Protocols

Community-Scale Metallurgy and Knowledge Preservation

Historical Metallurgy

Bronze Age (3000-1200 BCE)

Humans discovered copper and tin could be melted and combined to create bronze. Bronze was superior to pure copper: harder, better castability, superior wear resistance. Bronze tools and weapons dominated for over 2000 years. Metallurgy was knowledge guarded closely by craftsmen guilds; secrets passed through family lineages and apprenticeships. Bronze required tin sources, creating trade networks across Mediterranean and Near East. Quality bronze depended on precise copper-tin ratios (10-12% tin optimal).

Iron Age (1200 BCE-Present)

Iron discovered in meteorites (natural iron meteorites), later smelted from ore in bloomery furnaces. Iron was harder than bronze, more abundant globally, enabled superior agricultural tools. Knowledge of iron required reaching ~1200°C using charcoal heat in primitive furnaces. Iron working became standardized across cultures. Steel (iron + carbon 0.1-2%) developed: dramatically harder and more versatile than pure iron. Steel quality improved with understanding of carbon content control.

Industrial Revolution (1800s-1900s)

Large-scale steel production enabled mass manufacturing. Bessemer process (1856) made steel cheap and mass-producible. Alloying knowledge exploded: chromium, molybdenum, vanadium, tungsten added to improve properties dramatically. Modern steel metallurgy became highly sophisticated with scientific understanding of phase diagrams and heat treatment mechanisms. Industrial metallurgy established standardized grades (SAE, ASTM) for tool steels and structural steels.

Survival Context

Post-collapse, ability to work metal becomes critical infrastructure. Metallurgical knowledge determines tool quality, agricultural productivity, defensive capability, and industrial output. Understanding heat treatment and alloying can transform scrap metal into high-quality functional tools. Knowledge of smelting enables independence from stored metal reserves. Community-scale metal production becomes essential for long-term sustainability.

Ore Identification and Processing

Iron Ore Identification

Iron occurs naturally in multiple ore forms: (1) Hematite (Fe₂O₃): red-brown, dense, 70% iron content, most common. Appearance: dark red powder or shiny black crystals. Test: scratch mark is red. (2) Magnetite (Fe₃O₄): black, magnetic, 72% iron content. Test: attracts iron filings or compass needle. (3) Limonite (FeO·OH·nH₂O): brown-yellow, 60% iron content, hydrated. (4) Siderite (FeCO₃): gray-brown, 48% iron content, carbonate ore. Found in banded iron formations, weathered outcrops, river deposits.

Copper Ore Identification

Copper ores vary: (1) Native copper: pure red copper in nuggets or sheets, very pure, easy to work. (2) Chalcopyrite (CuFeS₂): brass-yellow, sulfide ore. (3) Malachite (Cu₂CO₃(OH)₂): bright green, carbonate ore, 57% copper. Test: acid dissolves with blue color, malleability of native copper. Found in oxidized zones near surface, often green/blue staining on rock.

Tin Ore Identification

Tin occurs as: (1) Cassiterite (SnO₂): brown-black, dense, 79% tin content. Very heavy for size. (2) Found in granitic rocks, alluvial deposits in streambeds. Test: high density, black streak on ceramic. Very rare in most regions - limiting factor for bronze production.

Ore Quality Assessment Checklist

Color and luster (shiny/dull indicates crystalline structure)

Density test (heft ore sample - iron ores notably heavy)

Magnetic properties (pass compass or iron filings over sample)

Streak test (scratch on unglazed ceramic - powder color reveals metal oxide)

Location (surface accessibility crucial for survival mining)

Minimum viability: >30% metal content for economical smelting

Ore Type	Formula	Metal %	Color	Magnetic?	Location	

Hematite	Fe₂O₃	70%	Red-brown/black	No	Banded formations, outcrops	

Magnetite	Fe₃O₄	72%	Black	Yes (strong)	Metamorphic rocks, sands	

Limonite	FeO·OH·nH₂O	60%	Brown-yellow	No	Weathered zones, swamps	

Malachite	Cu₂CO₃(OH)₂	57% Cu	Bright green	No	Oxidized copper zones	

Cassiterite	SnO₂	79% Sn	Brown-black	No	Granitic rocks, streambeds	

Smelting and Fuel Production

Bloomery Furnace Operation

Basic smelting in bloomery furnace (simple shaft furnace): (1) Construct furnace from clay/stone, roughly 1-2 meters tall, 30-50cm diameter shaft. (2) Stack alternating layers: bottom layer charcoal (fuel), then ore-charcoal mixture, repeat to top. (3) Light charcoal, maintain air flow with hand bellows or natural draft. (4) Temperature reaches 1100-1200°C. Ore reduces: Fe₂O₃ + CO → 2FeO + CO₂; FeO + CO → Fe + CO₂. Sponge iron forms at bottom, melts partially. (5) After 4-8 hours, extract bloom (spongy mass of iron mixed with slag). Bloom quality depends on ore purity, temperature control, air flow.

Slag Removal Process

Fresh bloom contains 20-40% slag (silicates from ore gangue). Extract bloom hot (cherry-red), place on anvil, hammer repeatedly to drive out slag and compact iron. Multiple heating-hammering cycles needed. Each cycle: reheat to red-hot in forge, hammer vigorously, cool slightly, repeat. After 5-10 cycles, slag content drops to <10%, compactness improves. Final bloom becomes wrought iron suitable for forging.

Molten Metal Hazards During Smelting

Iron at 1200°C flows like water - spattering causes severe burns

Never attempt to quench furnace containing molten iron in water

Allow bloom to cool naturally to dark red before handling

Steam explosions from water contact with molten metal can throw fragments 10+ meters

Furnace wall can crack from thermal shock - allow slow cooling

Keep all water sources >5 meters from active smelting furnace

Charcoal Production

Quality charcoal essential: hardwood charcoal (oak, hickory) superior to softwood. Produce charcoal by burning wood in covered pit or barrel: (1) Stack wood in depression, cover with soil/turf, leave small air hole. (2) Light through hole, maintain slow burn for 2-3 days. (3) Cool completely (24+ hours). Result: charcoal retains wood shape, burns hot (1400°C+ possible). Store dry - moisture ruins effectiveness. Good charcoal is 80% carbon by weight.

Charcoal Production Field Tips

Test charcoal quality: properly made charcoal is light, brittle, black with shiny internal surface

Softwood charcoal burns but creates more ash (lowers furnace temperature) - use hardwood only for smelting

Charcoal degrades in moisture - store in sealed containers with desiccant (lime, charcoal dust)

Timing: 1 cord of wood produces ~30 kg charcoal (estimate 1/4 original mass)

Location: charcoal pit should be downwind from living areas (thick white smoke irritates lungs)

Copper Smelting Variations

Copper smelting in bloomery similar but requires roasting ore first (heating to 700°C) to remove sulfur if using sulfide ores. Copper melts lower (~1085°C) than iron, flows more freely. Excess air oxidizes copper to copper oxide (black) - requires reducing flame (charcoal rich). Copper smelting produces liquid metal that pools at bottom - collect in ceramic vessel under furnace tuyere.

Metal	Melting Temp	Smelting Temp Target	Bloom Quality	Quench Medium	Post-Smelt Work	

Iron	1538°C	1100-1200°C	Spongy (20-40% slag)	Air cool	Hammer 5-10x to compact	

Copper	1085°C	1100°C	Liquid pool	Oil or air	Immediate casting or working	

Bronze (Cu+Sn)	1000-1050°C	1050°C	Liquid (good castability)	Oil or air	Casting into molds	

Lead	327°C	500°C	Liquid easily	Oil or air	Minimal hammering	

Atomic Structure and Crystal Properties

Metallic Bonding Mechanism

Metals are elements with loosely-bound outer electrons in the valence shell. Metallic bonding mechanism: electrons delocalize from individual atoms, forming an "electron sea" that moves freely throughout the structure. Metal atoms exist as cations within this electron lattice. This electron mobility enables three critical properties: (1) electrical conductivity - electrons flow easily under potential difference; (2) thermal conductivity - electrons carry heat energy throughout structure; (3) malleability - metal atoms can shift positions relative to neighbors without breaking bonds, deforming plastically.

Strength and Property Factors

Strength depends on multiple factors: (1) atomic bonding strength - varies by metal and electron configuration; (2) crystal defects - dislocations impede electron movement and atom movement, providing hardening; (3) grain size - smaller grains create more grain boundaries, increasing strength but reducing ductility; (4) alloy composition - alloying atoms modify bonding, create lattice strain, change electron sea properties; (5) previous work history - cold working creates dislocations, increasing strength.

Temperature effects on properties: heating provides thermal energy enabling atomic motion. At elevated temperature, dislocations move more easily (annealing), atoms rearrange (recrystallization), bonds weaken temporarily. Cooling slows atomic motion, locks atoms in position, can trap non-equilibrium structures (martensite in quenching). Understanding temperature-dependent behavior is fundamental to heat treatment.

Crystal Lattice Structures

Metals solidify into crystalline lattices - orderly, repeating arrangements of atoms. Common crystalline structures: (1) BCC (body-centered cubic): iron at room temperature (ferrite), chromium, tungsten, molybdenum. Atoms at cube corners plus one at center. (2) FCC (face-centered cubic): iron above 912°C (austenite), copper, aluminum, nickel. Atoms at cube corners plus one at center of each face. (3) HCP (hexagonal close packed): magnesium, zinc, titanium, cobalt. Atoms in hexagonal layers. Each structure has different density, different slip planes, different properties.

Lattice Defects and Their Effects on Metal Properties

Point defects (vacancies, substitutional atoms) create local strain, slightly reduce strength. Line defects (dislocations) enable plastic deformation - responsible for work hardening and brittleness when locked. Planar defects (grain boundaries, stacking faults) impede dislocation motion, contribute significantly to strength. Dislocation motion is microscopic plastic deformation - many dislocations moving together = visible shape change.

Work Hardening and Annealing

Work hardening mechanism: mechanical deformation (forging, rolling, drawing) creates many dislocations. Dislocations interact, tangle, lock in place. More dislocations = higher strength but reduced ductility. Process: cold work generates dislocations; annealing allows dislocations to annihilate and re-organize into lower-energy state. This cycle enables forming metal through repeated heating and cold working. Practical example: repeatedly hammering cold steel increases hardness until it becomes brittle, then reheating (annealing) softens it for further shaping.

Phase Diagrams and Heat Treatment Theory

Iron-Carbon Phase System

Phase diagrams show which solid/liquid phases exist at different temperatures and compositions at equilibrium. Iron-carbon diagram is critical for understanding steel: (1) Ferrite (α-iron): BCC crystal structure, low carbon solubility (0.022% max at room temperature), soft, ductile, magnetic. (2) Austenite (γ-iron): FCC crystal structure, high carbon solubility (2.06% at 1130°C), harder than ferrite, non-magnetic. (3) Cementite (Fe₃C): iron carbide compound, very hard and brittle, appears as plates or particles. (4) Pearlite: lamellar mixture of ferrite + cementite, forms when austenite cools slowly.

Critical Temperature Points

Critical temperatures for steel: Ac1 = 727°C (ferrite + cementite → austenite transition), Ac3 = 800°C (ferrite completely transforms to austenite), A4 = 912°C (iron crystal structure transition: ferrite ↔ austenite), A5 = 1495°C (austenite ↔ delta iron transition), melting = 1538°C. These temperatures are metal-composition dependent, shift with alloying. Heating rate and cooling rate both affect actual transformation temperatures (not exactly equilibrium values).

Temperature (°C)	Designation	Phase Transition	Steel Status	Color Guide	

Room Temp	—	Ferrite (α)	Soft, magnetic, ductile	Steel gray	

727	Ac1	Ferrite+Cementite → Austenite begins	Transition zone	Dark cherry-red	

800-850	Ac3 (0.8% C steel)	Ferrite completely converted to Austenite	Fully austenite, hardenable	Cherry-red	

912	A4	Crystal structure shift (for pure Fe)	Austenite stable, non-magnetic	Orange-red	

1100-1200	Austenitizing	Optimum hardening temperature	Fully austenite, carbon dissolved	Yellow-red to white	

1538	Tm	Melting point	Metal becomes liquid	White-hot	

Carbon Content Effects on Properties

Carbon content dramatically affects steel properties: 0% carbon = pure iron, soft, poor strength. 0.3-0.5% = low carbon steel, soft, ductile, difficult to harden. 0.6-0.8% = medium carbon steel, good balance of hardness and toughness. 0.9-1.1% = high carbon steel, hard but brittle if not tempered properly. >1.2% = tool steel, very hard, requires careful heat treatment. Hypereutectoid steels (>0.77% C) contain cementite networks that reduce toughness. Understanding carbon content is fundamental - low carbon won't harden; excessive carbon becomes brittle without proper tempering.

Critical Heat Treatment Temperature Safety

Reaching proper austenitizing temperature (1100-1200°C) essential for maximum hardness

Overheating above 1300°C causes grain growth (large crystals = brittleness and weakness)

Underheating below 750°C leaves uncorrected ferrite (insufficient hardness)

Heating rate affects transformation - slow heating ensures even temperature throughout

Measure temperature by color: pale straw (215°C) through deep blue (310°C) enables control without instruments

Never guess temperature - improper heat treatment causes tool failure

Carbon Steel Classification: Properties and Applications

Carbon content is the primary determinant of steel behavior. Even small percentage changes dramatically alter hardness, toughness, and heat-treat response. Understanding carbon classifications enables selecting the right material for each task and predicting how it will respond to forging and heat treatment.

Low-Carbon Steel (0.05–0.25% Carbon)

Metallurgical properties:

Soft and ductile at room temperature

Ferrite-dominant microstructure (low carbon solubility in ferrite)

Low hardness (typically 80–130 HV unhardened)

High toughness and impact resistance

Easy to machine and weld

Cannot harden significantly through heat treatment (insufficient carbon for martensite)

Heat treatment response:

Annealing: becomes softer, more ductile (rarely needed)

Quenching: minimal hardening effect (insufficient carbon)

Tempering: not applicable (no martensite to temper)

Best treatment: Work hardening (cold forging, rolling) to increase strength temporarily

Applications:

Structural components (bolts, rivets, brackets, nails)

Chains and cable

Agricultural implements (plow blades, shovel handles)

Welded structures (ship hulls, bridges, buildings)

General-purpose wrought iron

Field identification:

Bends easily without snapping

Difficult to file (even with rough file)

Spark test: few sparks, short trajectories, yellow-white color

Fracture: bright, granular appearance

Survival advantage: Easy to weld and work, but cannot be hardened to hold an edge. Suitable for structural work but not cutting tools.

Medium-Carbon Steel (0.25–0.60% Carbon)

Metallurgical properties:

Balanced hardness and toughness

Mixed microstructure: ferrite + pearlite (slowly cooled) or martensite (rapidly quenched)

Hardness varies 150–250 HV depending on heat treatment

Moderate impact resistance

Moderate difficulty to machine (harder than low-carbon)

Can be hardened through quenching + tempering

Heat treatment response:

Annealing: cooling in furnace produces pearlite (ferrite + cementite lamella), ductile state

Quenching: forms martensite, very hard (60+ HRC for 0.6% carbon steels) but brittle

Tempering: heating quenched steel to 200–400°C reduces hardness slightly but greatly improves toughness

Optimal treatment: Quench + temper (e.g., quench to 65 HRC, temper at 300°C to 55 HRC for good balance)

Applications:

Hand tools (hammers, chisels, files, hacksaws)

Knives and blades (scissors, shears, cutting edges)

Springs and leaf springs

Machinery shafts

Gears and cams

Punches and dies

Field identification:

Moderate bending difficulty (bends with significant force, may crack if bent sharply cold)

Files slowly and with difficulty

Spark test: moderate spark volume, longer trajectories, yellow to white color, some branching

Fracture: less granular than low-carbon, can appear crystalline after quenching

Survival advantage: Excellent for tools. Can be hardened sufficiently to hold an edge while remaining tough enough to resist breakage. Ideal balance for cutting and striking tools.

Typical subclasses:

0.25–0.40% carbon (mild medium-carbon): Easier to work, lower hardness, suited for structural tools

0.40–0.50% carbon: Good balance for general-purpose tools

0.50–0.60% carbon: Higher hardness potential, excellent for cutting edges, requires careful tempering to avoid brittleness

High-Carbon Steel (0.60–1.00% Carbon)

Metallurgical properties:

Hard and brittle at room temperature

Cementite networks visible in microstructure (after slow cooling)

Hardness 200–300 HV unhardened, 65+ HRC after quenching

Low impact resistance; prone to chipping or shattering under sudden stress

Difficult to machine and weld

Responds strongly to quenching + tempering

Heat treatment response:

Annealing: develops cementite networks, ductile for forming but lower strength

Quenching: extremely hard (65–68 HRC for 0.8–1.0% steels) but very brittle

Tempering: essential to reduce brittleness; even light tempering (200–250°C) dramatically improves toughness

Critical detail: Hypereutectoid steels (>0.77% C) form grain boundary cementite films that reduce toughness. Soaking at 700–800°C before quenching (spheroidization) breaks up networks, improving toughness.

Applications:

Cutting tools (saw blades, lathe tools, plane blades, chisels)

Knives and blades requiring extreme edge retention

Springs (some applications)

Wire for springs and fasteners

Dies and punches

Field identification:

Extremely difficult to bend cold; snaps under stress

Files with significant difficulty (very hard)

Spark test: abundant sparks, long trajectories, white-yellow, heavy branching, some star-shaped patterns

Fracture: crystalline, reflecting light, very sharp edges possible but brittle

Survival advantage: Holds an edge longest, but requires careful tempering to avoid brittleness. Best for items not subject to impact. Cutting tools excellent; striking tools risky without proper tempering.

Critical warning: Untempered high-carbon steel is dangerously brittle. A striking tool made from untempered high-carbon steel can shatter without warning. Always temper striking tools.

Ultra-High-Carbon Steel (1.00–2.00% Carbon)

Metallurgical properties:

Extremely hard and brittle

Extensive cementite networks even after quenching

Hardness 70+ HRC possible

Minimal toughness; extremely sensitive to impact and thermal shock

Extremely difficult to machine or weld

Responds to heat treatment but with limited toughness improvement

Heat treatment response:

Quenching: extremely hard but extremely brittle

Tempering: necessary but improvement limited; toughness remains poor

Special treatment: Spheroidization (slow heating to 700–800°C, holding, slow cooling) helps but requires precision

Applications:

Specialized cutting edges (Damascus steel, high-end tool steel)

Dies for precise stamping

Bearing races (in some applications)

Historical swords and blades (Damascus, Japanese swords)

Field identification:

Cannot bend at all cold

Files with extreme difficulty

Spark test: very abundant sparks, very long trajectories, white color, heavy branching

Sound: ring like a bell when struck (high internal stress)

Fracture: bright, glittery, extremely sharp but brittle

Survival warning: Ultra-high-carbon steel is seldom useful in survival contexts without extensive metalworking skill. The brittleness risk outweighs the edge retention benefit for field tools. Use lower carbon percentages (0.60–0.80%) for practical survival applications.

Carbon Classification Quick Reference Table

Classification	Carbon %	Unhardened Hardness	Hardness After Quench	Toughness	Weldability	Best Use	

Low-Carbon	0.05–0.25	80–130 HV	No significant increase	Excellent	Excellent	Structural, chains, nails	

Medium-Carbon	0.25–0.60	150–250 HV	55–65 HRC (tempered)	Good	Good	Tools, knives, springs	

High-Carbon	0.60–1.00	200–300 HV	65–68 HRC (tempered)	Fair (requires careful tempering)	Difficult	Cutting tools, blades	

Ultra-High-Carbon	1.00–2.00	250+ HV	70+ HRC (very brittle)	Poor	Very difficult	Specialized edges (rare)	

Field Identification of Carbon Content

Without laboratory analysis, identifying carbon content requires practice but is achievable:

Method 1: Spark Test

Hold metal against grinding wheel in darkness

Observe spark patterns:

Low-carbon: few sparks, short trajectories, yellow-white

Medium-carbon: moderate sparks, longer trajectories, some branching

High-carbon: abundant sparks, very long trajectories, white-yellow with heavy branching

Ultra-high-carbon: extremely abundant, star-shaped patterns, white color

Method 2: File Test

Attempt to file the metal with a coarse file

Low-carbon: files easily (soft)

Medium-carbon: files with moderate difficulty (medium hardness)

High-carbon: very difficult to file (hard)

Ultra-high-carbon: nearly impossible to file

Method 3: Hardness by Hardness Tester

If access to hardness tester (Rockwell, Vickers), measure:

80–130 HV = low-carbon

150–250 HV = medium-carbon

200–300 HV = high-carbon

250+ HV = ultra-high-carbon

Method 4: Fracture Pattern

Break a small piece of metal (quench a thin section, strike with hammer to snap)

Low-carbon: granular, dull appearance

Medium-carbon: mixed granular and crystalline

High-carbon: crystalline, bright reflective appearance

Ultra-high-carbon: very bright, glittery, sharp fracture edges

Method 5: Response to Quenching

Heat small sample to cherry-red, quench in water

Low-carbon: minimal hardening, still easy to scratch

Medium-carbon: hardens significantly, difficult to scratch

High-carbon: extremely hard, impossible to scratch

Ultra-high-carbon: extremely hard and brittle; likely to crack or shatter during quench

Heat Treatment Processes and Practice

Annealing and Recrystallization

Annealing removes work hardening (accumulated dislocations from cold work) and internal stress by controlled heating and cooling. Process: (1) Heat metal slowly to 600-700°C (below critical point Ac1 for steel, varies by alloy), (2) Hold at temperature 30-60 minutes enabling atomic diffusion, (3) Cool slowly to room temperature (ideally in furnace). At elevated temperature, atoms gain thermal energy enabling movement. Dislocations annihilate by combining with opposite dislocations or migrating to grain boundaries. New strain-free grains form. Result: metal becomes soft, ductile, suitable for further cold forming or forging.

Recrystallization temperature varies by metal: iron ~600°C, copper ~250°C, aluminum ~150°C. Useful rule: recrystallization temperature approximately equals 0.4 × melting temperature (in Kelvin). Below recrystallization temperature, work hardening retained indefinitely. Above recrystallization temperature, metal progressively softens over time, completely annealed at temperatures well above recrystallization point. Grain size after annealing depends on annealing temperature and time - higher temperature, longer time = larger grains (weaker but more ductile).

Field Annealing Without Temperature Control

Heat metal to black-red or dark cherry-red (estimate 600-700°C based on glow color)

Hold in ash bed or buried in sand (insulates, slows cooling)

Cover with charcoal to exclude air (prevents surface oxidation)

Cool over 12+ hours (never quench annealed metal in water - defeats purpose)

Metal should be softer/easier to hammer after annealing

Re-test by attempt to bend - properly annealed metal bends without cracking

Normalizing Process

Normalizing: heat to 50-100°C above Ac3 (complete austenite formation), hold briefly, cool in still air. Results in fine, uniform pearlite structure with good balance of strength and toughness. Used on cast or worked steel to remove coarse microstructure. Temperature control critical - too high causes grain growth (weakness); too low leaves ferrite (reduced hardness). Normalizing produces reproducible, predictable structure. Practical use: after forging (which creates stress and non-uniform structure), normalizing creates consistent hardness throughout piece.

Quenching and Hardening Fundamentals

Quenching rapidly cools austenite, suppressing normal transformation. Carbon atoms become "locked" in iron lattice as martensite - a highly strained, metastable crystal structure with extreme hardness. Mechanism: at 912°C, steel is soft austenite (FCC, ~2% dissolved carbon). Upon rapid cooling to room temperature, austenite cannot transform to equilibrium ferrite + cementite (transformation requires atomic diffusion, extremely slow at low temperatures). Instead, FCC lattice (austenite) undergoes shear transformation to BCC structure (martensite) without carbon leaving solid solution. Result: highly strained BCC lattice with ~2% dissolved carbon = martensite, extremely hard (62-65 HRC typical for high-carbon steel).

Quenching Medium	Cooling Rate	Max Hardness	Distortion Risk	Cracking Risk	Best Uses	

Water	Very fast	Maximum (65+ HRC)	High	High	High-carbon, thin sections, when maximum hardness justified	

Oil	Fast	Very high (63-65 HRC)	Moderate	Moderate	Most tool steels, balanced hardness/toughness	

Air	Slow	High (60-62 HRC)	Minimal	Minimal	Large pieces, low alloy steels, when safety critical	

Molten Salt	Very fast controlled	Maximum (65+ HRC)	Low	Very low	Industrial tool steel, requires specialized equipment	

Quenching Hazards - Explosion and Burn Risks

Water instantly converts to steam at 1200°C (1800 times volume expansion)

Steam explosions can throw hot metal fragments 10+ meters

Oil quenching much safer - water content negligible, less violent

Never quench overhead - steam rises, severe face/eye burn risk

Always use tongs - maintain 30cm+ distance from quenching vessel

Add water to hot metal gradually IF water quenching unavoidable

Allow proper ventilation - steam and fumes from quenching can be toxic

Keep fire extinguisher immediately accessible (oil can ignite if overheated)

Tempering for Toughness Control

Martensite is extremely hard (62+ HRC) but very brittle - prone to shattering under impact. Tempering reheats quenched steel to lower temperature (200-400°C), reducing internal stress and improving toughness. Partial decomposition of martensite occurs: some carbon precipitates as fine cementide particles, reducing hardness slightly but greatly improving toughness and wear resistance. Temperature effect on hardness: 200°C reduces ~10%, 250°C reduces ~20%, 300°C reduces ~30%, 350°C reduces ~40%, 400°C reduces ~50%. Tool selection determines tempering temperature - tools needing extreme hardness tempered lower; tools needing impact resistance tempered higher.

Color guide: tempered steel surface oxidizes predictably when heated, color indicates temperature: pale straw (215°C) → light straw (230°C) → brown (260°C) → purple (290°C) → deep blue (310°C). These colors visible on polished steel surface during tempering, enabling temperature control without instruments. Overheating beyond 400°C causes excessive softening.

Temper Color Temperature Guide for Common Tools

Pale Straw (215°C): Precision cutting edges (wood chisels, plane blades) - extreme hardness for fine work
Light Straw (230°C): Knives, sharp tools - balance of hardness and slight toughness
Brown (260°C): General-purpose tools - moderate hardness
Purple (290°C): Springs, tools subject to impact - improved toughness
Deep Blue (310°C): Heavy impact tools, punches - maximum toughness
Beyond Blue (>350°C): Annealed, undesirably soft - avoid

Forge Welding and Joining Techniques

Scarfing and Surface Preparation

Forge welding joins two metal pieces by heating to plastic state and hammering together. Proper surface preparation essential: (1) Scarfing - shaping joint surfaces by forging or grinding to increase contact area and enable flux penetration. Scarf angles typically 45-60 degrees, creating overlapping V-shaped or wedge-shaped surfaces. (2) Clean all oxide/rust - use wire brush or file to expose fresh metal. Oxidized surfaces prevent good weld. (3) Chamfer sharp edges slightly to prevent surface imperfections.

Flux Application and Chemistry

Flux enables welding by preventing oxide formation during heating and promoting metal coalescence. Traditional forge welding flux: borax (sodium tetraborate) most common, melts at 740°C, dissolves surface oxides, protects metal from re-oxidation. Application: (1) Heat metal to red-hot (600-700°C), (2) Dip joint area into powdered borax or borax-water paste, (3) Return to fire, heat to cherry-red (750°C), flux melts and flows. (4) When flux becomes liquid and clear, metal at welding temperature. (5) Remove from fire, place on anvil, hammer quickly and firmly to force surfaces together and expel slag.

Flux Hazard: Borax Inhalation

Borax powder contains boron compounds - inhalation causes respiratory irritation

Work in ventilated area - outdoors preferred

Wear dust mask when applying powdered flux

Avoid breathing vapor from heating flux

Chronic exposure accumulates in body - limit long-term exposure

Alternative fluxes exist (sand + soda, commercial flux) - research options

Hammer Technique and Timing

Successful forge welding requires precise timing and hammer control: (1) Strike quickly - metal cools rapidly, window of opportunity is seconds. (2) Apply firm, controlled blows - too light and surfaces slip apart; too hard and metal deforms excessively. (3) Hammer along the scarf length first, compressing joint, then pivot to hammer perpendicular to weld line to finalize. (4) Work must be at cherry-red temperature - too cool and metal won't coalesce (cold weld, will crack); too hot and metal burns (carbon escapes, metal quality degrades). (5) Re-heat and continue hammering if first strikes insufficient - metal maintains weldability if surface remains covered by flux.

Testing Weld Quality

Test weld integrity before relying on piece: (1) Visual - clean weld shows no visible gaps or surface cracks. (2) Bend test - heat weld to red-hot, bend sharply with hammer. Good weld bends without cracking. (3) Tensile test - forge weld hooks on each end, apply load by pulling with two people or weights. Weld should not break. (4) Impact test - hold piece in vise, strike weld with hammer. Sound ring indicates good weld; dull thud indicates poor weld. Questionable welds should be re-heated and re-worked or reinforced.

Field Weld Testing Procedure

Visual inspection first: look for gaps, surface cracks, incomplete coalescence

Bend test most practical: reheat to red, apply 90° bend with hammer

Good weld bends smoothly without cracking - inspect fracture if breaks

Fracture surface should show fine uniform grain if properly welded

Multiple small test welds before attempting critical structural welds

Alloying Elements and Steel Grades

Principal Alloying Elements

Adding elements to iron modifies steel properties in specific ways. Manganese (0.5-2% typical): increases hardness and wear resistance, improves toughness (impact resistance), shifts critical temperatures slightly lower, enables faster quenching. Chromium (1-5% typical): increases hardness significantly, good toughness, high-chromium steels (>12%) are stainless (chromium oxide layer prevents corrosion). Molybdenum (0.2-1% typical): increases hardness, maintains toughness, enables higher tempering temperatures (temper resistance). Tungsten (2-20% typical): increases hardness dramatically, moderate toughness, primary element in tool steels. Vanadium (0.1-1% typical): increases hardness, improves temper resistance (hardness retained at high temperatures), enables high-speed tool steels. Nickel (1-5% typical): increases hardness slightly, excellent toughness (impact resistance), primary element in tough steels for demanding applications.

Element	Typical %	Primary Effect	Secondary Effects	Common Applications	

Manganese	0.5-2%	Hardness + wear resistance	Improved toughness, lower Ac1/Ac3	Medium carbon steels, springs	

Chromium	1-5% (stainless >12%)	Hardness + corrosion resistance	Oxide layer protection, reduced ductility	Stainless steels, structural, tool steels	

Molybdenum	0.2-1%	Hardness + temper resistance	Maintains hardness at elevated temp	Tool steels, structural steels	

Tungsten	2-20%	Extreme hardness + wear resistance	Moderate toughness, high Ac1/Ac3	Tool steels, high-speed steels, dies	

Vanadium	0.1-1%	Hardness + temper resistance	Retained hardness at 400+°C	Tool steels, high-speed steels, springs	

Nickel	1-5%	Impact toughness + hardness	Improved low-temperature properties	Tough structural steels, impact tools	

Hardening Mechanisms

Hardening mechanisms: alloying atoms substitute for iron in lattice or form intermetallic compounds. Substitutional atoms (different size from iron) create lattice strain, impeding dislocation movement = hardening. Some elements form hard intermetallic compounds (Fe-V, Fe-Mo, Fe-W) contributing additional hardness. Most alloying elements increase critical temperatures (Ac1, Ac3), shift phase diagram, changing heat treatment requirements. Optimizing alloy composition and heat treatment enables customizing steel for specific applications. Example: tungsten tool steel requires higher austenitizing temperature (1100-1200°C) than plain carbon steel (900-1000°C).

Special Alloy Categories

(1) Spring steel - medium carbon + silicon + chromium + manganese, high elastic limit, resistant to fatigue. (2) Stainless steel - iron + 12-18% chromium, often + nickel, corrosion resistant. (3) Tool steel - high carbon + tungsten/molybdenum/vanadium, extreme hardness and wear resistance. (4) Alloy cast iron - cast iron + alloying elements, improved wear resistance and toughness compared to plain cast iron.

Casting and Solidification Processes

Casting Process Overview

Casting forms metal objects by pouring molten metal into mold and allowing solidification. Process: (1) Create mold - form cavity in sand/clay with pattern of desired shape, or use ceramic/stone molds; (2) Heat metal to 200-300°C above melting point (fluidity required); (3) Pour molten metal carefully into mold, avoiding turbulence and air entrapment; (4) Allow cooling to room temperature (slow cooling reduces internal stress); (5) Remove casting from mold, clean up excess metal (gates, risers, runner system).

Mold Materials and Techniques

Sand casting most practical for survival: (1) Wet sand - ordinary sand moistened with water and clay, compacted around pattern. Advantages: readily available, reusable, thermal insulation good. Disadvantages: moisture can cause steam explosions in molten metal, surface finish rough, permeability variable. (2) Clay/pottery - terracotta or unfired clay molds, more refractory than sand, handles thin sections better. (3) Stone molds - carved from soapstone or other soft stone, very durable, excellent heat control, but labor-intensive to create.

Solidification and Grain Structure Control

Cooling rate determines final grain structure: (1) Fast cooling - creates fine grains, harder but more brittle; (2) Slow cooling - larger grains form, weaker but more ductile. Directional cooling (hotter end cools last) concentrates shrinkage defects at specific location - design molds to place defects in non-critical areas. Thermal stresses develop during cooling if internal/external cooling rates differ - large castings require careful mold design to prevent cracking. Sand molds provide moderate cooling rate - adequate for most applications. Practical example: cast iron pots benefit from slow cooling (less brittle), while thin cutting edges require faster cooling (harder).

Casting Defects and Prevention

Common casting defects: (1) Shrinkage voids - metal volume decreases during cooling, creates internal cavities. Prevention: provide risers (extra metal that cools last, feeds metal to shrinking regions). (2) Gas porosity - trapped gas bubbles in metal. Prevention: allow gases to escape, avoid turbulent pouring, use vents in mold. (3) Surface cracks - thermal stresses from uneven cooling. Prevention: slow cooling, insulate mold, avoid sudden temperature changes. (4) Cold shuts - two streams of metal don't merge properly. Prevention: maintain adequate temperature, pour quickly, design gates for smooth flow.

Testing Methods and Material Quality Control

Hardness Testing - File Method

Practical field test: keep hardened steel file as reference (>65 HRC typical). Test unknown steel by attempting to scratch surface with file corner. If file skids without cutting (leaves no mark), test steel is harder than file (>65 HRC). If file cuts easily leaving visible scratch, test steel softer than file. If file cuts with difficulty, hardness approximately 55-65 HRC. Quick, non-destructive, requires only a file and steady hand.

HRC Range	File Test Result	Visual Appearance	Typical Applications	Quench-Temper Requirement	

<30 HRC	File cuts easily, leaves deep scratch	Shiny, soft appearance	Structural, low-stress applications	None (annealed)	

30-45 HRC	File cuts with slight resistance	Slightly hard appearance	Springs, medium-duty tools	Tempered 300-350°C	

45-55 HRC	File scratches with difficulty, leaves slight mark	Noticeably hard, less shiny	Cutting tools, punches	Tempered 250-300°C	

55-65 HRC	File barely scratches, minimal mark	Very hard appearance, dull surface	Fine cutting edges, dies	Tempered 200-250°C	

>65 HRC	File skids, no visible mark	Extremely hard, often brittle appearance	Extreme hardness applications	Minimal/no tempering	

Bend Test for Toughness Evaluation

Evaluate toughness and proper tempering: (1) Heat test sample to approximately its intended use temperature (if tool to be used hot) or room temperature (if room-temperature tool). (2) Clamp in vise, apply controlled bending force with hammer/lever. (3) Properly tempered steel bends without breaking - hard (quenched) untempered steel cracks/shatters under stress; over-tempered (too soft) steel bends excessively without breaking. Bend angle before fracture indicates toughness - greater angle = better toughness. Used to validate that heat treatment achieved proper balance.

Tensile and Impact Testing
