Repository: YotsuBotfds/offlinecompendium

File: guides/steel-making.html
Steel Making - Offline Knowledge Compendium

🏠 Home
›
Metalworking
›
Steel Making

⚠️ SAFETY WARNING
This guide covers activities with significant risk of injury or harm. Professional training may be required. Read the full liability disclaimer before proceeding.

Steel Making

Bloomery/blast furnace, wrought vs cast iron, crucible steel, Bessemer process, heat treatment, and alloy selection.

☀️
Mark as Read
🖨️ Print

Difficulty: ●●●○
📖 ~8 min read
· Updated: 2026-02-19

Contents

Iron and Steel Metallurgy

Ore Sourcing and Testing

Ore Processing and Reduction

Bloomery Furnaces

Blast Furnace Basics

Carbon Content Control

Alloy Steel Production

Bessemer Process Fundamentals

Crucible Steel

Material Testing and Identification

Bronze, Pewter, and Solder Alloys

Heat Treatment and Hardening

Troubleshooting Common Furnace and Process Problems

Common Mistakes and How to Avoid Them

Safety Summary

DO NOT ATTEMPT in enclosed spaces. Steel-making processes produce large quantities of carbon monoxide (CO), a deadly, colorless, odorless gas. ALL smelting and steel-making operations MUST occur outdoors or in purpose-built facilities with forced ventilation. Never work alone — require a safety observer present at all times.

SPECIFIC HAZARDS:

Molten Metal Burns (1500°C+): Crucible failure releases molten metal instantly. All molds, tools, and equipment must be completely dry before use. Thermal shock from moisture causes violent explosions.

Carbon Monoxide Poisoning: Symptoms include headache, dizziness, nausea, confusion, loss of consciousness, and death. Early symptoms are easily confused with fatigue. If anyone shows symptoms, evacuate immediately to fresh air and seek emergency medical help.

Thermal Shock Explosions: Contact between molten metal and moisture causes violent steam explosions. Never allow water near the work area during active smelting.

REQUIRED PERSONAL PROTECTIVE EQUIPMENT:

Face shield (not just goggles) — molten metal splashes unpredictably

Heavy leather apron — covers torso and thighs

Heat-resistant leather gloves rated to at least 500°C

Steel-toed boots (closed-toe, not sandals)

Respirator capable of filtering particulates (N95 minimum; preferred is respirator with cartridges for fumes)

Long sleeves and long pants (leather if available; never synthetic fabrics which melt onto skin)

EMERGENCY PROCEDURES:

Evacuate to fresh air immediately if CO poisoning symptoms appear

For severe burns, cool with water (not ice) for 15+ minutes, cover with clean cloth, seek immediate medical attention

Keep first aid kit and water supply immediately accessible

Do not attempt to rescue someone in danger alone — call emergency services first

Iron and Steel Metallurgy

Steel is iron alloyed with carbon (0.1-2% by weight) and optional other metals. Pure iron is soft and weak. Carbon atoms interrupt crystal lattice, increasing strength and hardness but reducing ductility. Iron-carbon phase diagram shows that austenite (FCC crystal structure, holds carbon in solution) at high temperature rapidly transforms to ferrite + cementide (pearlite) on cooling, creating hardened structure.

Wrought iron (pure iron, <0.08% carbon) is malleable, weldable, corrosion-resistant but weak. Cast iron (2-4% carbon) is brittle but easily cast. Steel (0.1-2% carbon) balances strength, hardness, and workability - most useful material.

Carbon Content Reference: The percentage of carbon in iron determines its final properties. Below 0.08% C = wrought iron (malleable). 0.1-0.3% C = low-carbon steel (mild steel, weldable). 0.3-0.8% C = medium-carbon steel (balanced strength/hardness). 0.8-2% C = high-carbon steel (hard, brittle). Above 2% C = cast iron (non-malleable).

Ore Sourcing and Testing

Steel production begins with iron ore identification and quality assessment. Not all iron-bearing minerals are suitable for smelting. Success depends on locating ore with sufficient iron content and manageable impurity levels, then testing to confirm viability before committing furnace time and fuel.

Iron Ore Identification

Iron ores occur in multiple mineral forms. Field identification requires basic techniques for preliminary assessment.

Common iron ore minerals:

Mineral	Chemical Formula	Color	Properties	Iron Content	Suitability	

Hematite	Fe₂O₃	Red, gray, black	Hard, heavy, streak red	70%	Excellent	

Magnetite	Fe₃O₄	Black, shiny	Magnetic, heavy, streak black	72%	Excellent	

Limonite (Goethite)	2Fe₂O₃·3H₂O	Yellow, brown	Lightweight, crumbly, hydrated	50-60%	Good (roasting improves)	

Siderite (Iron carbonate)	FeCO₃	Brown, yellow	Sparkles in light, reactive to acid	48%	Fair (requires calcination)	

Taconite	Mixed oxides	Banded red/gray	Very hard, require crushing	25-35%	Poor (requires concentration)	

Field identification techniques:

Color and streak: Rub ore on unglazed ceramic tile. Red/dark red streak indicates hematite; black streak indicates magnetite; yellow-brown indicates limonite

Weight/density: Iron ore is noticeably heavy compared to similar-sized rocks. Magnetite particularly heavy

Magnetism: Pass magnet near ore sample. Magnetite is strongly attracted; hematite slightly

Hardness: Use steel file. Magnetite file marks easily; hematite resists filing

Luster: Magnetite is shiny/metallic; hematite duller; limonite earthy

Ore Deposit Location

Iron ore deposits occur in specific geologic settings:

Primary deposits (bedrock formation):

Banded iron formations (BIFs): Ancient sedimentary rock layers (red/gray striped); most reliable source; often metamorphosed to hard ironstone

Volcanic deposits: Magnetite-rich deposits from ancient volcanism; often in mountainous terrain

Replacement deposits: Ore replacing other rock types along fractures or fault zones

Secondary deposits (weathering concentration):

Laterite: Soil-weathered iron oxide, concentrated near surface in tropical/subtropical climates; soft, easily mined

Alluvial ore: Iron-rich gravels in streambeds and ancient stream channels; easily panned

Gossan (iron hat): Oxidized zone above buried ore; surface indicator of deeper ore body

Finding ore: Fieldwork approach

Examine stream gravels for dark iron-rich pebbles (magnetite, hematite)

Look for distinctive red/rust-colored soil patches (weathered ore)

Check road cuts and natural erosion for banded rock formations

Ask locals about historical mining areas or "iron-colored" soil/rock

Map locations of deposits; test multiple samples

Field Assay Methods (Preliminary Testing)

Before committing resources to smelting, test ore quality to estimate iron content and impurity levels.

Simple weight-and-volume test (density method):

Collect ore sample (~500g)

Measure sample volume: displace water in graduated container (ml water displacement = cm³ volume)

Weigh sample on balance scale

Calculate density: weight (g) ÷ volume (cm³) = density (g/cm³)

Reference densities: hematite ~5.3 g/cm³, magnetite ~5.2 g/cm³, limonite ~3.5-4.0 g/cm³, rock/gangue ~2.5-2.8 g/cm³

Higher density indicates higher iron ore proportion

Acid dissolution test (iron content estimate):

Pulverize ore sample to fine powder

Measure 10g ore powder, place in glass container

Add dilute acid (hydrochloric, vinegar, or fermentation acid): 100ml

Stir for 10-30 minutes; some ores react vigorously

Filter solution; observe color: yellow-orange indicates dissolved iron

Visual intensity estimates iron content roughly: pale = low, dark = high

This is non-quantitative but indicates whether ore contains significant iron

Magnetic separation test (magnetite content):

Pulverize ore sample, spread on flat surface

Pass strong magnet (neodymium magnet ideal) over powder

Separate magnetic particles using magnet in plastic bag

Weigh magnetic portion vs. total

Percentage of magnetic material indicates magnetite proportion

Ore Quality Criteria for Smelting

Acceptable ore for bloomery/small furnace:

Iron oxide content (hematite + magnetite): ≥40% of total weight

Silica impurities: <30% (silica forms slag; too much reduces efficiency)

Sulfur content: <0.5% (sulfur degrades steel quality)

Phosphorus: <0.5% (phosphorus makes iron brittle)

Physical form: friable (crushable) or soft; hard taconite unsuitable without major concentration effort

Testing workflow:

Collect 5-10 kg ore sample from deposit

Perform field assays (density, acid dissolution, magnetic separation)

If promising (high density, strong acid reaction, significant magnetic portion), proceed to small test roast

Roast 1-2 kg at 800-900°C for 2-4 hours (see Ore Processing)

If roasted ore shows reduction (weight loss, color change), ore is viable for smelting

Only then commit to full furnace run with large ore quantities

Ore Processing and Reduction

Iron ore contains iron oxides (hematite Fe₂O₃, magnetite Fe₃O₄, limonite 2Fe₂O₃·3H₂O) mixed with silica (SiO₂) gangue. Reduction occurs via: Fe₂O₃ + 3CO → 2Fe + 3CO₂, or Fe₂O₃ + 3H₂ → 2Fe + 3H₂O. Carbon monoxide (from coke burning) is preferred reducer in traditional furnaces. The key challenge: maintaining reducing atmosphere while reaching sufficient temperature for metal to form.

Ore Preparation

Crush ore to <25mm particles for maximum surface exposure. Roast at 800-900°C to remove moisture, convert limonite to hematite (Fe₂O₃), and expose internal surfaces to reduction gases. Roasting time: 2-4 hours in open air blast or enclosed kiln. Cooled ore becomes friable (crumbly), easier to load into furnace without compacting.

Roasting Procedure

Load ore into roasting pit or kiln

Ignite charcoal/coke bed to reach 800-900°C

Maintain temperature for 2-4 hours

Monitor color change - ore transitions from red to dark red (indicates dehydration)

Cool slowly to avoid cracking

Result: ore mass reduced by 20-30% (water loss), friable structure ready for furnace

Coke Production

Coke (nearly pure carbon) is superior fuel to charcoal for blast furnaces - higher temperature (1800°C vs. 1500°C with charcoal), better permeability through furnace, higher carbon concentration. Coal heated to 1000-1200°C without air (destructive distillation) produces coke. Traditional method: heap coal 2-3m tall, cover with turf/clay to restrict air, ignite top, allow slow burn (weeks). Modern: industrial retort coking over 24-36 hours. Result: 80% of coal weight becomes coke, 20% lost as volatiles/ash.

For small operations, hardwood charcoal acceptable substitute, though flame temperature lower. Charcoal production: hardwood burned in covered pit for 2-3 weeks, cooled slowly. Yield: 1 ton wood → 0.2-0.3 tons charcoal.

Fuel Efficiency: Proper coke sizing (40-60mm chunks) improves furnace permeability. Small fines (<5mm) cause bridging and poor air flow. Sieve coke before loading to maximize burn efficiency.

Bloomery Furnaces

CARBON MONOXIDE (CO) WARNING: Bloomery furnaces produce deadly carbon monoxide gas. CO is odorless and colorless — you cannot detect it without instruments. Work ONLY in well-ventilated outdoor areas. Never operate a bloomery indoors or in enclosed spaces. Symptoms of CO poisoning: headache, dizziness, nausea, confusion, loss of consciousness, death. If anyone shows symptoms, move immediately to fresh air and seek emergency medical help.

Ancient furnaces (2000+ years) still viable for small-scale iron production. Simpler than blast furnaces, lower throughput (~20kg/run) but reliable and requires minimal equipment.

Basic Operation

Bloomery is pit furnace (~1m diameter, 1-2m deep) lined with clay. Load alternate layers: charcoal at bottom 30cm, ore 10-15cm, charcoal, ore, etc. Fire from top with air blast (bellows). Temperature reaches 1100-1300°C (red heat). At this temperature, iron cannot fully melt (melting point 1538°C) but becomes plastic/spongy. Carbon from charcoal dissolves into iron forming decarburized outer layer (wrought iron). Run continuously 8-12 hours until large mass (bloom) accumulates at furnace bottom. Remove bloom and hammer repeatedly while hot (red heat) to squeeze out slag, consolidate metal, and remove oxide skin.

Bloomery Run Timing

Hours 0-1: Temperature ramp (1000-1100°C), initial ore reduction begins

Hours 1-8: Steady reduction (maintain 1100-1300°C), bloom accumulation

Hours 8-12: Final pushing (harder bellows work), consolidation of spongy mass

Final: Extraction and hammering while cherry-red

Decarburization Control: If furnace runs too cool (<1050°C), reduction stalls and carbon content remains high. Too hot (>1350°C) and iron begins melting, mixing with slag. Target 1200°C for optimal wrought iron (minimal carbon pickup).

Bloom Yield and Consolidation

Starting charge: 100kg ore + 30kg charcoal typically yields 20-30kg wrought iron bloom (20-30% ore reduction efficiency). Remaining material: slag (iron silicates) which flows into pit bottom, charcoal ash. Bloom requires extensive consolidation hammering - yields 15-20kg usable iron after smithing.

Hammering technique: strike bloom with flat hammer face at red heat, rotate 90° between strikes, repeat 20-30 times. Remove visible slag layers as they form. Final product: denser, lower oxide content.

Blast Furnace Basics

CARBON MONOXIDE (CO) WARNING: Blast furnaces produce deadly carbon monoxide gas in large quantities. CO is odorless and colorless — you cannot detect it without instruments. Work ONLY in well-ventilated outdoor areas or in purpose-built facilities with forced ventilation. Never operate a blast furnace indoors or in enclosed spaces. Symptoms of CO poisoning: headache, dizziness, nausea, confusion, loss of consciousness, death. If anyone shows symptoms, move immediately to fresh air and seek emergency medical help.

Large-scale furnace (5-15m tall, 2-4m diameter) produces pig iron (cast iron with 3-5% carbon). Advantages: continuous operation, higher temperature (1600-1700°C), molten iron separation from slag. Disadvantages: higher capital cost, requires hot air blast generation, more skill.

Essential Components

Stack: Conical vessel narrowing toward furnace proper. Ore/coke loaded at top fall through preheating zone

Furnace proper: Hottest zone where reduction occurs and iron melts

Hearth: Bottom collection zone - molten iron drains via tap hole to collection vessel

Tuyeres: Pipes injecting hot air (air blast). Located above hearth, angled slightly downward (15-20° angle)

Bellows system: Generate air blast 0.5-2 m³/minute at 30-50 kPa pressure. Hand-operated (labor-intensive) or water-wheel driven (traditional power)

Flue system: Exhaust gases directed to waste heat recovery or stove preheating air

Furnace Chemistry and Temperature Zones

Zone 1 (Stack, 200-900°C): Preheating of ore/coke, initial water removal. Ore color changes indicate temperature (red → dark red at 600°C). Zone 2 (Bosh, 900-1600°C): Active reduction. Fe₂O₃ → Fe₃O₄ → FeO → Fe as temperature increases. Carbon monoxide (produced from coke oxidation: 2C + O₂ → 2CO at ~200°C furnace temperature) is primary reducer.

Zone 3 (Furnace proper, 1600-1700°C): Iron melts, absorbs carbon (becomes cast iron), dissolves in molten slag. Slag composition (SiO₂ + CaO) becomes liquid at 1200-1300°C, floats on iron, protects it from oxygen. Iron density 7.87 g/cm³ > slag density 2.7-3.0 g/cm³, naturally separates.

Pig Iron Characteristics

Contains 3-5% carbon (sometimes up to 8%), 0.5-3% silicon, 0.1-2% manganese, 0.1-1% phosphorus, 0.05-0.15% sulfur. Very brittle - cannot be forged. Must be remelted for casting or refined (carbon removed) to produce wrought iron/steel. Pig iron easily cast (low melting point 1150-1200°C) but not suitable for tools/weapons without further processing.

Molten Iron Hazards: Pig iron remains liquid at 1150-1200°C. Contact with moisture causes steam explosion (violent, dangerous). Never allow water near tapping area. Wet ore blocks furnace flow. Ensure all tools/molds completely dry before molten iron contact.

Carbon Content Control

Final product properties depend critically on carbon content. Control achieved through multiple methods depending on starting material and desired endpoint.

Direct Reduction (Bloomery)

Produces wrought iron (high Fe purity, <0.1% carbon). Achieved by incomplete reduction in bloomery - iron remains solid, carbon doesn't dissolve. Extensive hammering squeezes out remaining carbon and slag. This method is inherently carbon-limiting because solid iron cannot absorb much carbon from charcoal at bloomery temperatures.

Pig Iron Refinement (Puddling)

Convert high-carbon pig iron to lower-carbon wrought iron/steel. Traditional puddling procedure:

Melt pig iron: In reverberatory furnace at 1200-1300°C (takes 1.5-2 hours for 100kg charge)

Add iron oxide: Mix in 10-15% ore (by weight) which oxidizes carbon/silicon: Fe₂O₃ + 3C → 3CO↑ + 2Fe

Stir vigorously: Use iron rod to expose fresh surface to oxidizing flame, continuously break surface oxide skin forming

Monitor carbon loss: Gas evolution slows as carbon depletes (observe CO flame color/intensity)

Collect ball: As carbon leaves (CO gas evolution), metal stiffens into pasty ball (~30-45 minutes total)

Extract and hammer: Remove from heat, hammer hot to squeeze out slag and consolidate metal

Result: wrought iron at 0.05-0.1% carbon (malleable), or low-carbon steel at 0.2-0.5% carbon depending on incomplete decarburization (time controlled).

Decarburization Timing: Under-puddling leaves 1-2% carbon (still brittle). Over-puddling removes all carbon (wrought iron, too soft for tools). Target time: 30-45 minutes for low-carbon steel. Experience and observation of metal behavior (stiffness) essential - no substitute for practice.

Cementation (for Steel)

Pack wrought iron bars (thin 5-10mm strips) in charcoal powder in clay vessel, seal, heat to 1000°C for 1-2 weeks. Carbon penetrates iron surface 1-2mm depth (slow diffusion process). Result: outer layer becomes high-carbon steel (0.8-1.2% C), inner remains wrought iron. Blister steel (shows blisters from outgassing). Can be remelted for uniform composition.

Cementation Procedure

Layer charcoal powder (hardwood, not contaminated) in clay container

Lay wrought iron bars on charcoal (do not allow direct contact with container walls)

Cover with more charcoal, seal container

Heat to 1000°C (bright red) - maintain for 1-2 weeks depending on bar thickness

Cool slowly (days in kiln)

Result: outer 1-2mm darkened (carburized), inner still lighter (uncarburized)

Crucible Steel

Melt pure iron + calculated carbon (charcoal powder) in sealed crucible at 1600°C. Carbon dissolves into liquid iron. Cool controlled to form uniform steel. Labor-intensive but produces consistent high-carbon steel (1.0-1.5% carbon). Superior to blister steel for tooling. Each run produces 2-8kg of steel, smaller batches but premium quality.

Carbon Absorption Mechanism:

Liquid iron at 1600°C readily absorbs carbon from charcoal powder. The charcoal doesn't fully oxidize (no air present in sealed crucible)—instead, carbon atoms diffuse into the molten iron. Temperature must remain above 1550°C for absorption to occur; cooling below this point stops carbon absorption. The longer the melt remains liquid at temperature, the more completely carbon disperses throughout. However, excessive time (>1 hour) can cause iron to oxidize from trace air or absorbed water, degrading quality.

Crucible Composition Targeting: For 2kg charge targeting 0.8% carbon: use 1.95kg pure iron + 50g charcoal powder (2.5% by weight). For 1.2% carbon: use 1.95kg pure iron + 75g charcoal powder (3.8%). Adjust based on visual progress (darker melt = more carbon absorbed). Charcoal particle size matters—very fine powder dissolves more completely and evenly than chunks. Grind charcoal to talc-like consistency for best results (takes 15-20 minutes with mortar and pestle).

Alloy Steel Production

Adding metals to steel creates specialized properties. Alloy selection depends on final application and available materials.

Alloy	% Content	Properties	Applications	
Manganese	0.5-2%	Hardness, toughness, wear resistance	Tools, rail steel	
Silicon	0.5-2%	Strength, spring properties	Springs, structural steel	
Chromium	1-5%	Corrosion resistance, hardness	Stainless steel, cutlery	
Molybdenum	0.2-1%	Hardness at high temp, toughness	High-speed tools, machinery	
Tungsten	2-20%	Very high hardness, heat resistance	Cutting tools, dies	
Vanadium	0.1-1%	Hardness, toughness, spring properties	Tools, springs, gears	
Nickel	1-5%	Toughness, impact resistance	Armor, machinery	

Addition method: melt steel in crucible, add pure metal or metallic alloy powder (pre-weighed), stir until dissolved, pour into mold. High temperatures (>1600°C) required for tungsten/molybdenum addition - challenging for small operations. Alternative: buy alloyed metals if available, melt directly rather than attempting alloying from elements.

Alloy Addition Order: Add high-melting-point metals first (tungsten, molybdenum) to ensure complete dissolution. Low-melting metals (manganese, silicon) added last, 5-10 minutes before pouring. Thorough stirring prevents segregation (uneven distribution).

Manganese Steel Example

To produce 2kg manganese steel (0.5% Mn content): Melt 2kg base steel at 1600°C, add 10g manganese powder (0.5% by weight), stir 5 minutes, pour. Manganese dissolves readily, improving hardenability and wear resistance. Result: harder, tougher tool steel.

Bessemer Process Fundamentals

Industrial breakthrough (1850s) that made steel production economical. Principle: blow air through molten pig iron - oxygen burns out carbon, silicon, manganese, phosphorus. Exothermic reaction heats metal further. Output: 20-25 minutes produces hundreds of kilograms from single run.

Basic Procedure

Load 10-20 tons molten pig iron into Bessemer converter (pear-shaped vessel, 3-4m tall)

Close top, lower tuyeres (air pipes) through bottom

Blow air at high pressure (air blast 0.5-2 m³/min at 30-50 kPa) - reaction is vigorous

Decarburization: C + O₂ → CO↑ (exothermic, produces brilliant flame at converter top at 1800°C+)

Monitor - flame dies as carbon depletes (indicator that decarburization complete)

Remove tuyeres, add carbon/alloy adjustments as needed

Pour into ladle (liquid steel <30 minutes before cooling/solidifying)

Run time: 20-25 minutes total (highly time-sensitive)

Key Reactions

C + O₂ → CO | Si + O₂ → SiO₂ | 2Mn + O₂ → 2MnO | 4P + 5O₂ → P₄O₁₀. Heat released (exothermic) keeps metal liquid and very hot (temperature rises to 1650-1700°C during blow). Slag produced floats on surface, can be skimmed or allowed to cool and removed later.

Challenges and Limitations

Oxygen burns too much carbon initially, can remove all carbon (dead mild - too soft). Recarburization with small charges of coke/spiegeleisen (iron-manganese-carbon alloy, 20% Mn content) adjusts final carbon. Excessive heat generation can boil metal (violent bursts of molten material), requiring careful control. Phosphorus remains in final steel (causes brittleness at cold temperature) - solved by using low-phosphorus pig iron or basic oxygen furnace modification.

Converter Safety: Bessemer converter operation is extremely hazardous. Molten metal splashing, violent CO gas ignition at converter mouth, high pressure air systems - all create serious burn/injury risk. For small-scale work, impractical and unsafe. Better to use crucible refining methods instead.

For small-scale, Bessemer process is impractical due to scale requirements and safety hazards - better to use crucible refining methods which are controllable and safe.

Crucible Steel

CARBON MONOXIDE (CO) WARNING: Crucible steel melting in furnaces produces carbon monoxide gas. CO is odorless and colorless — you cannot detect it without instruments. Work ONLY in well-ventilated outdoor areas. Never operate crucible furnaces indoors or in enclosed spaces. Additionally, crucible failure during melting releases molten metal at temperatures exceeding 1,500°C — ensure all molds and tools are completely dry, and maintain clear escape paths. Symptoms of CO poisoning: headache, dizziness, nausea, confusion, loss of consciousness, death. If anyone shows symptoms, move immediately to fresh air and seek emergency medical help.

Superior method for quality steel production at smaller scale. Melting pure iron or wrought iron + carbon in sealed vessel produces uniform, clean steel. Produces premium tool steel without the hazards of larger processes.

Setup and Materials

Crucible: Ceramic (graphite or clay-graphite composite) vessel 2-10 liter capacity, must withstand 1600°C without cracking. Graphite crucibles preferred (superior thermal conductivity), but clay-graphite acceptable. Do not use pure clay (too porous to molten metal). Loading: wrought iron chips/scrap (0.5-2kg per liter capacity) + calculated carbon source (charcoal powder, 2-8% by weight depending on desired carbon content).

Furnace: Coal or coke fire achieving 1600°C at crucible. Refractory lining (firebrick, clay) prevents heat loss and extends furnace life. Air draft essential for flame temperature (1600-1700°C needed). Total run: 2-4 hours for crucible to reach temperature and complete melting.

Procedure - Step by Step

Preheat crucible at 1000°C for 30 minutes (prevents thermal shock cracking from rapid temperature change)

Place crucible in hottest part of furnace (center of flame, not edges)

Monitor temperature - should reach 1600°C (bright orange-white heat, no longer pure red) within 1-2 hours

Metal melts completely - observe by opening peephole (carefully, with shield)

Allow 20-30 minutes at temperature for complete dissolution of carbon and degassing (bubbles escape - indicates gas leaving molten metal)

When ready (metal still, no more bubbles), remove crucible with long tongs/ceramic rod, pour into preheated (800°C) steel mold or cast-iron mold

Cool slowly (wrap in sand/blankets/ashes) for first hour, then allow natural cooling - rapid cooling causes cracking

Temperature Indicator	Visual Appearance	Approximate °C	Stage	
Black heat	Cannot see glow in daylight	~400-500°C	Preheat phase	
Dark red	Red visible in dim light only	~700°C	Preheating	
Cherry red	Bright red in daylight	~750-800°C	Hardening temp	
Orange	Orange-yellow color visible	~900-1000°C	Approaching melt	
Bright orange	Very bright orange	~1200-1400°C	Near melting	
Bright white	Almost white, very bright	~1600°C	Melting complete	

Product Quality and Characteristics

Crucible steel is superior to Bessemer - cleaner (fewer oxides from prolonged molten contact), uniform carbon distribution, better mechanical properties. Each crucible run produces 2-8kg depending on size. Small batches but consistent high quality. Carbon content 0.5-1.5% easily controlled by weight of charcoal charged. Final steel properties excellent for tool-making, blades, dies.

Crucible Failure: Cracks in crucible appear suddenly under thermal stress. Never pour molten steel into damaged crucible. Always inspect before heating. Spare crucibles recommended - runs frequently fail. Cost: $50-200 per crucible depending on size and quality.

Material Testing and Identification

Determining carbon content and quality of final product essential for proper application. Multiple simple tests available requiring minimal equipment.

Spark Test

Grind sample against high-speed grinding wheel (or file against spinning stone), observe spark stream:

Wrought iron: Few sparks, short stream, orange color, minimal branching

Low-carbon steel (0.1-0.3%C): More sparks, longer stream, orange with slight branching

Medium steel (0.3-0.8%C): Prolific sparks, branched, yellow-white color

High-carbon steel (0.8-1.5%C): Very prolific, fine branching, white sparks with little explosions/sparklers at end

Cast iron (3-4%C): Short dull sparks, few branches, gray color

Hardness Testing

File test: Hardened steel resists file cutting (file skids across surface without biting). Unhardened soft steel files easily. Cast iron resists file (hardness from brittleness, not strength) - file skids like on hardened steel but material is actually brittle.

Scratch test: Hardened steel scratches with difficulty; soft iron scratches easily. Useful for quick identification without damaging sample. Use corner of file or hardened nail.

Breaking Test

Heat small sample to cherry-red (~800°C), cool in water (quench). Attempt to break by bending or impact:

Wrought iron: Bends severely (30-90°) before breaking, fracture shows fibrous texture

Soft steel: Bends slightly (10-30°) then breaks, mixed texture

Hardened high-carbon steel: Breaks suddenly with crystalline fracture surface (shiny facets), brittle

Cast iron: Breaks suddenly with coarse gray surface, very brittle

Fracture surface analysis reveals: fine crystal structure = good quality, coarse grains = poor, inclusions = contamination.

Chemical Composition (Advanced)

If sulfuric acid available: dissolve small sample in dilute H₂SO₄. Rate of bubble evolution (hydrogen gas) indicates iron purity - pure iron reacts briskly; phosphorus/sulfur impurities slow reaction. Slag inclusions visible as dark residue. Not quantitative but useful qualitative check. Wrought iron dissolves smoothly; high-carbon steel may show surface resistance.

Sound Testing

Metal quality often correlates with acoustic properties. A test involves striking steel sample with hammer and listening to the ring.

High-carbon hardened steel: Produces clear, ringing tone (bell-like) that sustains several seconds. Sound pitch relatively high. This ring indicates crystalline structure and brittleness.

Medium-carbon or properly tempered steel: Produces moderate ring that dies after 1-2 seconds. Pitch lower than hardened steel. This indicates balanced hardness and toughness.

Wrought iron or very soft steel: Produces dull thud with minimal ring. Sound dies immediately. Indicates ductile, non-hardened material.

This test is subjective but experienced metalworkers can judge relative quality by ear. Strike consistently (same location, similar force) for fair comparison. The test is most useful for comparing samples—if one produces significantly different tone than another, they likely differ in carbon content or hardening.

Combining Tests for Confidence: Never rely on single test for critical applications. Spark test, hardness test, and breaking test together provide comprehensive assessment. If tests disagree (e.g., spark test shows high carbon but hardness test shows soft), material may be improperly hardened or tempered. This indicates need for re-treatment or rejection.

Bronze, Pewter, and Solder Alloys

Bronze Compositions

Bronze (copper + tin) properties vary with tin percentage:

90% Cu/10% Sn: General purpose tools/bells, moderate hardness, good castability

85% Cu/15% Sn: Harder, better bearing properties, reduced castability

80% Cu/20% Sn: Bell bronze, superior resonant tone, very brittle

Casting temperature 2100-2200°F (1150-1200°C). Bronze stronger than copper, machines cleanly, resists water corrosion (maritime use). Tin lowers melting point, improves castability. Too much tin (>20%) produces brittle, difficult-to-cast bronze.

Pewter (Lead-Free)

Modern pewter: 92% Tin / 6% Antimony / 2% Copper. Melting point 400-500°F (200-260°C). Soft, malleable, takes polish. Safe for eating vessels (lead-free). Historical pewter often contained 20-50% lead - toxic, avoid. Lead dissolves into food/drink causing accumulation poisoning.

Soft Solder (Electrical/Plumbing)

60% Tin / 40% Lead (traditional) or 96.5% Tin / 3% Silver / 0.5% Cu (lead-free). Melting point ~183°C. Flows easily, creates watertight joints. Electrical wiring, plumbing connections. Lead solder superior wettability and ease of use, but environmental/health concerns favor lead-free.

Hard Solder (Silver Solder)

45% Silver / 30% Copper / 25% Zinc. Melting point ~620°C (torch required). Very strong, excellent corrosion resistance. Jewelry, high-strength mechanical joints. More difficult to use than soft solder (higher temp required), but produces superior joints.

Heat Treatment and Hardening

Steel properties dramatically change with thermal processing. The key to tool performance - temperature control is critical.

Hardening Process - Core Steps

Heat steel to critical temperature (above which austenite forms, dissolves cementite), cool rapidly (quench):

Heat in coal fire to bright cherry-red (~750°C) for low-carbon steel, or bright orange-red (~800°C) for medium-carbon steel. Color indicates temperature reliably when pyrometer unavailable.

Plunge into water/oil (water cools faster causing maximum hardness, oil more controlled cooling). Steel makes characteristic hissing sound

Result: hard brittle steel - excessive hardness makes tools prone to chipping/breaking under impact

Temper by reheating to 200-400°C (exact temperature depends on color: pale yellow for max hardness/brittleness, straw yellow for balance, purple/blue for toughness). Cool naturally (do not quench again)

Tempering Color Guide and Applications

Color	Temperature	Hardness	Toughness	Application	
Pale Yellow	~200°C	Maximum	Minimum	Razors, high-speed tools, fine edges	
Straw Yellow	~220°C	Very High	Low	Chisels, plane blades, cutting edges	
Brown	~240°C	High	Moderate	Knives, general tool steels	
Light Purple	~260°C	Moderate-High	Good	Scissors, shear blades	
Purple	~280°C	Moderate	High	Springs, hammers, impact tools	
Dark Purple	~295°C	Moderate-Low	Very High	Heavy hammers, chisels for impact	
Blue	~310°C	Low	Very High	Axes, cold chisels, pry bars	
Light Blue	~325°C	Very Low	Maximum	Large springs, flexible tools	

Color indicates temperature by oxide film thickness on heated steel surface - useful when pyrometer unavailable. Steel tool exposed to heat oxidizes surface, color deepens with continued heating. Watch carefully - progression is rapid once above pale yellow (1-2 minutes from straw to brown).

Quench Safety: Water quenching produces violent steam evolution. Never use standing water (splash hazard) - use flowing water or oil. Hot steel can ignite if plunged too quickly into oil. Use tongs, never hand-held tools. Wear protective gear.

Annealing (Softening)

Heat steel to bright cherry-red (750°C), cool very slowly (wrap in sand/ashes, buried in kiln, cool over hours). Relieves hardness and internal stress, restores ductility. Used between hammer strikes during smithing to prevent work-hardening. Also used before hardening to ensure uniform microstructure.

Troubleshooting Common Furnace and Process Problems

Problem: Furnace Won't Reach Temperature

Causes: Insufficient fuel, poor air draft, excessive ore loading, air blast pressure too low.

Solutions: (1) Add more coke/charcoal, (2) increase bellows pressure (test with hand before furnace), (3) reduce ore loading - use lighter batches, (4) ensure stack and tuyeres clear of blockages, (5) inspect for air leaks in furnace shell.

Problem: Molten Metal Appears Foamy/Bubbly

Causes: Moisture in ore, dampness in charcoal, oxygen-rich environment causing oxidation.

Solutions: (1) Dry all ore completely before loading (roast 4-6 hours), (2) ensure charcoal stored dry, (3) reduce bellows pressure slightly (over-oxygenation), (4) allow metal to degas longer before pouring.

Furnace Carbon Monoxide: Reduce furnaces (bloomery, blast furnace, puddling) produce carbon monoxide gas - colorless, odorless, lethal. All furnace work MUST occur outdoors or with forced ventilation. Never work alone. Symptoms of CO poisoning: headache, dizziness, nausea, confusion. Evacuate immediately if experienced.

Problem: Crucible Cracks/Failure

Causes: Thermal shock (rapid cooling/heating), manufacturing defect, impure graphite, overheating.

Solutions: (1) Preheat crucibles slowly, never jump from room temp to 1600°C, (2) cool crucibles slowly after use, (3) use quality crucibles from reputable source, (4) verify furnace doesn't exceed 1700°C (causes graphite oxidation), (5) maintain backup crucibles.

Problem: Final Steel Too Brittle

Causes: Over-hardening (quench too violent), insufficient tempering, excess carbon content.

Solutions: (1) Use oil quench instead of water (slower cooling), (2) ensure proper tempering color achieved for application, (3) verify carbon content via spark test (may have added excess charcoal), (4) re-temper at higher temperature (purple instead of straw color).

Problem: Final Steel Too Soft

Causes: Under-hardening (quench temperature too low), over-tempering, insufficient carbon content.

Solutions: (1) ensure hardening temperature reached (bright cherry-red minimum), (2) ensure quench medium cold (water/fresh oil), (3) reduce tempering temperature (use lighter color), (4) if still soft, may need higher carbon steel base - start with higher-carbon iron or add more charcoal during cementation.

Common Mistakes and How to Avoid Them

Mistake 1: Wrong Ore Type

Many iron ores are actually silica or other minerals - rust doesn't mean iron ore. True iron ore (hematite, magnetite) weighs heavily and produces magnetic material when reduced.

Fix: Test ore before major investment. Reduce 5kg sample, test with magnet. If nonmagnetic, not iron ore.

Mistake 2: Oversized Charge

Loading too much ore into furnace causes: bridging (material jams, air can't flow), incomplete reduction (ore doesn't stay in furnace long enough), excess slag production.

Fix: Load smaller batches - 15-20kg ore per bloomery run is safe. Multiple runs better than overloading single run.

Mistake 3: Charcoal Quality

Low-quality charcoal (incomplete burn, high ash content) produces weak reducing atmosphere and ash that mixes with product.

Fix: Make or source pure hardwood charcoal. Perform quick test: burn chunk, should produce bright white ash residue (calcium), dark gray ash indicates incomplete burn (reject).

Mistake 4: Insufficient Hammering

Bloom containing slag appears larger but is weak, crumbly. Insufficient hammering leaves slag trapped inside.

Fix: Hammer hot until metal becomes dense, uniform color, slag appears as discrete layers that can be removed. Spend 30-45 minutes hammering per 20kg bloom.

Mistake 5: Quenching Wet Steel

Steel containing moisture quenches explosively (steam formation). Worse than just violent - can damage furnace, injure operator.

Fix: Always dry steel completely before hardening. Heat to dull red (~500°C) for 5 minutes, allow air dry, then proceed to hardening heat.

Mistake 6: Tempering Too Hot

Tempering above critical temperature (>350°C) removes almost all hardness, defeats purpose of hardening.

Fix: Monitor color carefully. Straw yellow is maximum safe temperature for most tools. If unsure, temper cooler (less hardness, more toughness - safer).

Mistake 7: Ignoring Quench Medium Temperature

Cold-water quench is fast (maximum hardness), but lukewarm water is slow and inconsistent. Oil must be fresh (rancid oil causes uneven quench).

Fix: Use ice water for maximum hardness, mineral oil for controlled hardness. Store oil sealed to prevent rancidity. Test with thermometer - quench medium should be <20°C for optimal results.

Mistake 8: Inaccurate Temperature Judgment

Judging hardening temperature by color alone introduces significant error. Different lighting conditions, forge location, and operator experience all affect color perception. Under-hardening (too-cool heating) produces soft steel; over-hardening risks brittle, cracked results.

Fix: When pyrometer available, use it exclusively—removes all guesswork. Without pyrometer, compare heated steel to known reference samples. Keep reference pieces (fully hardened examples in known colors) visible during work. Work in consistent lighting. Have second person verify color match independently (reduces individual error). If unsure whether temperature is sufficient, heat slightly more rather than less—soft steel can be re-hardened, but over-hardened brittle steel is more difficult to fix (requires careful tempering).

Mistake 9: Crucible Preheating Neglected

Loading cold crucible into 1600°C furnace causes violent thermal shock. Crucibles shatter suddenly, releasing molten metal onto surroundings.

Fix: Preheat crucibles to minimum 600°C before loading into furnace. Use separate small fire 30-45 minutes before scheduled melt. Move preheated crucible carefully using tongs to main furnace. The five-minute preheating step saves crucibles and prevents dangerous accidents.

Safety Summary

Steel-making involves extreme temperatures, toxic gases, explosive reactions, and molten metal. No casual operation.

Required safeguards:

Outdoor furnace location with forced ventilation (carbon monoxide hazard)

Never work alone - require safety observer

Full face protection, heat-resistant clothing, heavy leather apron

Tongs and tools with long handles to maintain distance from heat

Never quench or plunge anything into water without checking for moisture first

First aid station nearby with burn treatment supplies

Medical response:

Carbon monoxide poisoning: evacuate to fresh air immediately, call emergency services

Severe burns: cool with water (not ice), cover with clean cloth, do not apply ointments, seek medical attention immediately

Eye injuries: flush with water 15+ minutes, seek medical attention immediately

Related Guides

Abrasives Manufacturing
Bloomery Furnace Construction
Foundry & Metal Casting
Machine Tools & Workshop
Magnet Production
Metallurgy Fundamentals
Metalworking & Blacksmithing
Spring Manufacturing
Wire Drawing & Cable Production

Offline Knowledge Compendium — Offline Reference | Liability Disclaimer

↑
